Repository: LAP1N7/battery-life-model

# 트랙 C: 메커니즘 (DVA · 팽창 · 저항)

Mohtat 21셀(UMBL 5 Ah NMC/흑연 파우치, −5 / 25 / 45 °C)을 대상으로, check-up마다 열화 모드(LLI, LAM_PE, LAM_NE)를 분리하고 저항(R0, 아크)과 연결한다.
작업은 두 갈래로 나뉜다.

| 갈래 | 질문 | 스크립트 | 산출물 |
|---|---|---|---|
| ① 원래 트랙 C | A의 √t·선형 성분이 각각 어느 모드와 맞나 (H-D1, H-D2) | stepD0 ~ stepD3 | D0_*, D1_*, D2_*, D3_* |
| ② 온도 메커니즘 | 같은 용량 손실에서 온도별로 저항과 모드가 어떻게 다른가, 식으로 쓰면 무엇인가 | stepD4 ~ stepD6 | D4_*, D5_*, D6_* |

공용 모듈: `stepD_core.py`(DVA 피팅 핵심), `stepD_loaders.py`, `stepD_loader_mohtat.py`, `stepD_ocp_mohtat.py`(전극 OCP), `stepD_pipeline.py`.
원본 데이터(`data/`)는 올리지 않았다. 각자 내려받아 같은 위치에 둔다.

## 스크립트와 산출물

| 스크립트 | 하는 일 | 주요 산출물 |
|---|---|---|
| stepD0_selftest.py | 합성 곡선으로 DVA 피팅 자기검증 (잡음, OCP 불일치) | D0_selftest.csv, D0_selftest_summary.csv, D0_selftest.png |
| stepD1_dva.py | check-up별 DVA 피팅: Cp, Cn, y0, x0 → LLI, LAM_PE, LAM_NE | D1_dva.csv, D1_sensitivity.csv, D1_modes_at_10pct.csv, D1_fit_cell01~03.png |
| stepD2_expansion.py | 같은 SOC·휴지 조건에서 비가역 두께 변화 | D2_expansion.csv |
| stepD3_compare_prep.py | A의 P1_pred(A_full, B_full)와 D1을 셀 단위로 묶고 H-D1·H-D2 순위상관 | D3_join.csv, D3_correlations.csv (+ _standin) |
| stepD4_resistance.py | EIS에서 R0(−Im = 0 교차)와 아크 저항 추출, 온도별 지문 | D4_resistance.csv, D4_cells.csv, D4_arrhenius.csv, D4_nyquist.png, D4_fingerprint.png |
| stepD5_resistance_model.py, stepD5b_holdout.py | 저항 증가 모델 피팅, 셀 holdout 검증 | D5_params.csv, D5_shares.csv, D5_fit.png |
| stepD6_mode_resistance.py | 같은 손실(5/10/20 %)에서 모드와 저항 비교 | D6_equal_loss.csv, D6_group.csv, D6_corr.csv, D6_modes_resistance.png |

전극 OCP 출처: PyBaMM 파라미터 세트 Mohtat2020 (`graphite_ocp_PeymanMPM`, `NMC_ocp_PeymanMPM`). 이 파일은 셀을 NMC532로 적고 있어, 데이터 논문 쪽 NMC111 표기와 다르다.

## 지금까지의 결과

### ① 원래 트랙 C
- **DVA 피팅:** 248 check-up 중 247개가 RMSE < 10 mV (중앙값 3.0 mV). 예외는 cell 07 check-up 6 (10.2 mV).
- **용량 손실 일치 (1 %p 이내):** 241개 중 74개만 통과 (차이 중앙값 1.2 %p). 제안 완료 기준을 충족하지 못했다.
- **고온 셀 64행:** 첫 C/20이 BOL이 아니다 (`flag_ref_not_bol`). 첫 측정을 기준으로 삼았다.
- **H-D1 (√t 비중 ~ LLI 비중) / H-D2a (선형 비중 ~ LAM 비중):**
  - 전체 ρ = 0.69, p = 0.002 (n 17)로 제안 기준(ρ ≥ 0.5, p < 0.05)을 통과한다.
  - 두 검정은 서로 1 − x 관계라 독립 근거는 하나다.
  - 온도 안에서 보면 상온 ρ = 0.86 (p 0.01). 저온은 −0.56 (n 5)으로 판단할 수 없다.
- **H-D2b (비가역 팽창 ~ 선형 성분):** ρ = −0.23, p = 0.37. 지지되지 않는다.

### ② 온도 메커니즘 (탐색적)
1. 같은 용량 손실에서 LLI는 세 온도가 거의 같다 (용량 손실 ≈ LLI). 온도가 바꾸는 것은 함께 생기는 LAM과 저항이다.
2. 손실당 저항 증가는 고온이 가장 크다. KIT 데이터에서도 같은 방향이다.
3. ΔR = s_cell · L^p_T에서 온도에 따라 가장 크게 바뀌는 상수는 p다. 저온 약 1.7 (가속), 상온 0.9–1.2, 고온 0.75–0.88 (둔화). Mohtat에서만 확인했다.
4. "저온 = 아크형" 패턴은 Mohtat에서만 보이고, KIT에서는 반대 방향이다.
5. 기울기 s(T)를 아레니우스 식 하나로 쓰는 것은 두 데이터셋에 공통으로 맞지 않는다.
6. 세 모드가 같이 움직여 (온도 안 상관 r 0.85–0.995) 모드별 저항 계수는 분리할 수 없다.

E1~E5 식 피팅, s(T), KIT 비교에 쓴 MATLAB 코드는 팀 규칙(`matlab/`은 트랙 A)에 따라 레포 밖 개인 `prototype/matlab/temp_mech/`에 있다.

## 해야 할 것

- [ ] **C2 사양표 A와 합의:** 입력 곡선, 맞출 파라미터, 판정 기준. 합의 기록이 아직 없다.
- [ ] **용량 손실 일치 미달 (74/241) 원인 정리:** 기준은 바꾸지 않고 그대로 보고한다. 원인 후보는 OCP 불일치(NMC532 vs 111)와 전압 창.
- [ ] **고온 셀 BOL 부재 처리:** 같은 배치 상온 셀 BOL로 보완할지 sync에서 결정한다.
- [ ] **H-D1·H-D2 판정을 sync용으로 정리:** 독립 근거가 하나라는 점과 저온 반대 방향을 함께 적는다.
- [ ] **KIT에서도 p가 온도에 따라 바뀌는지 확인:** 결론 3을 두 데이터셋 근거로 올릴 수 있는지를 정한다.
- [ ] **Mohtat와 KIT의 저온 결과가 반대인 이유:** 셀 종류, 충전 속도, EIS 측정 조건을 비교한다.
- [ ] **팀 M2 판정과 온도별 분류표를 sync 공유용으로 정리.**
- [ ] **temp_mech MATLAB 재실행 확인:** 폴더 이동 뒤 경로 3줄을 고쳤으나 아직 실행 검증은 하지 않았다.

## 실행

```
cd analysis
python stepD0_selftest.py
python stepD1_dva.py
python stepD2_expansion.py
python stepD3_compare_prep.py
python stepD4_resistance.py
python stepD5_resistance_model.py
python stepD5b_holdout.py
python stepD6_mode_resistance.py
```
결과는 모두 `analysis/out/D/`에 저장된다. `common.py`는 수정하지 않았다.

File: analysis/out/D/C5_load_c20_check.md
# C5. common.load_c20 전류 필터 점검 (100-400 mA 샘플 혼입)

작성: 2026-11-19. common.py, curves.pkl은 건드리지 않음(curves.pkl은 읽지 않음). 행 단위 표: `C5_load_c20_check.csv` (496행 = 248 check-up x 충/방전).

## 1. 결론

- **충전 쪽은 영향 있음.** 45 C 셀 7개(3, 6, 9, 12, 15, 18, 21) 모두에서 ah > 0 check-up 6개씩, 총 **42개 check-up**의 C/20 충전 곡선이 오염됨. 상온/저온 셀(1, 2, 4, 5, 7, 8, 10, 11, 13, 14, 16, 17, 19, 20)은 영향 없음.
- **방전 쪽은 사실상 영향 없음.** dc.cap.max() 차이는 최대 3.3e-4 Ah (0.007 %, c20.csv에 들어가는 check-up 기준).
- 원인: 1C 충전의 CV 꼬리(V = 4.20 V, 전류가 100-400 mA로 감쇠, cap 열 약 3.0-3.4 Ah 부근)가 C/20 충전 **앞쪽**에 시간상 먼저 나오고, 이어 C/20 충전에서 cap이 0으로 리셋됨. 그래서 ch.cap(= q)이 단조 증가가 아니고 np.interp(grid, q, V)의 전제가 깨짐. 꼬리 샘플 수는 59-110개(아래 표 참고).

## 2. 연속 구간 통계 (전 셀)

| 분기 | 행 수 | run 밖 샘플이 있는 행 | run 밖 샘플 최대 개수 | n_runs 최대 |
|---|---|---|---|---|
| 충전 | 248 | 96 | 110 | 3 |
| 방전 | 248 | 222 | 81 | 3 |

(파일 순서 = 시간 순서: 모든 (셀, ah) 그룹에서 t 단조 증가 확인. run 판정에 시간 정렬은 영향 없음.)

run 밖 샘플의 성격:

| 유형 | 행 수 | 위치 | 전류 / 전압 | 영향 |
|---|---|---|---|---|
| 45 C ah > 0 충전, 1C CV 꼬리 | 42 | 가장 긴 run **앞** (59-110개) | 100-399 mA, 4.200-4.201 V | **큼** (아래) |
| 충전 run 끝의 1개 샘플 | 54 | run **뒤** | 100 mA 부근, 4.200 V (CV 시작) | 없음 (q 단조, grid 동일) |
| 방전 run 앞/뒤 전환 샘플 | 222 | 앞 185 / 뒤 37 (1-81개) | -100 .. -398 mA, 3.000-3.001 V | 무시 가능 (cap.max 차이 <= 3.3e-4 Ah) |

## 3. 영향 판정

### (a) 충전 (np.interp 보간, savgol 31/3)

영향 check-up 42개 (q 단조성 위반 42/42, run만 쓰면 위반 0/42):

| 셀 | 영향 ah (check-up 누적 Ah) | 최대 \|dV\| [mV] | 최대 \|d(dV/dQ)\| [V/Ah] |
|---|---|---|---|
| 3 | 47, 92, 133, 199, 241, 309 | 971 | 6.17 |
| 6 | 294, 575, 828, 1069, 1301, 1522 | 977 | 2.74 |
| 9 | 199, 481, 747, 997, 1228, 1431 | 975 | 4.25 |
| 12 | 80, 158, 227, 340, 413, 531 | 966 | 5.11 |
| 15 | 47, 91, 118, 183, 226, 293 | 955 | 6.22 |
| 18 | 79, 153, 221, 328, 398, 505 | 950 | 5.84 |
| 21 | 100, 194, 281, 390, 479, 589 | 958 | 6.32 |

- 최대 영향 크기: **|dV| 최대 977 mV** (셀 6), 42개 전부 828 mV 이상. **dV/dQ 차이 최대 6.32 V/Ah** (셀 21), 최소 2.23 V/Ah. 참고로 정상(run만) 곡선의 |dV/dQ| 최댓값은 2.2-4.5 V/Ah(평균 3.3)여서 오염 크기가 신호 자체와 같거나 더 큼.
- 보간이 정렬되지 않은 xp를 받아 낮은 q 구간(0 - 약 3.4 Ah)의 Vg가 꼬리 값(4.2 V)과 뒤섞임.
- 흑연 피크 위치 xpk (step2 방식: grid의 40-80 % 구간 find_peaks): **42개 중 28개 check-up에서 변함**: 값이 바뀐 15개(최대 0.199, 예: 셀 12 ah 80: 0.492 -> 0.595), 오염 곡선에서 피크를 못 찾던 12개(NaN, 셀 6, 9 전부; 수정 후 0.56-0.60), 수정 후 오히려 NaN이 되는 1개(셀 15 ah 46.8). 나머지 14개는 xpk 동일(dV/dQ 곡선 자체는 낮은 q 구간에서 다름).
- 셀 9, ah = 1430.9: 꼬리의 cap이 3.05 Ah라 오염 곡선은 grid 301점(최대 3.05 Ah)이지만, 실제 C/20 충전은 3.71 V(0.93 Ah)에서 끊긴 **불완전 곡선**(run만 쓰면 grid 89점). 수정해도 이 check-up은 부분 곡선이므로 제외 권장.
- 이상 외 충전 run 밖 샘플 54행은 영향 0 (|dV| = 0, dV/dQ 차이 = 0, grid 길이 동일; qmax 차이 <= 1.5e-4 Ah).

### (b) 방전

dc.cap.max()를 전체 mask로 계산한 값과 longest run으로 계산한 값의 차이: 최대 3.27e-4 Ah (0.0074 %), 영향 있는 행 33개(c20.csv 포함 행 기준, 1e-9 Ah 초과), 전부 0.01 % 미만. c20.csv의 cap(SOH 계산 등)은 사실상 영향 없음. 500 샘플 통과 여부도 충/방전 모두 변하지 않음(496행 중 차이 0).

참고(기존 동작, 이번 수정과 무관): 45 C 셀의 ah = 0 check-up은 방전 mask가 12-15 샘플뿐이라 500 기준에서 탈락해 c20.csv에 BOL 행이 없음(step5 docstring과 일치).

## 4. step2_paths.py 영향 범위

- step2는 `curves.pkl`(step1_extract가 load_c20의 curves를 저장)에서 `grid, Vg, dv = CV[cell][m.ah]`를 꺼내 (i) 흑연 피크 탐색창 `(grid > .4*grid.max()) & (grid < .8*grid.max())`, (ii) `find_peaks(dv[w])`로 xpk를 계산하고 (iii) BOL 필터와 `d_xpk`에 사용. Vg는 직접 쓰지 않고, 방전 용량은 c20.csv의 cap으로만 들어옴(영향 무시 가능).
- 오염된 곡선이 xpk(grid.max()와 dv 모두)에 들어가므로 **45 C 셀의 check-up 42개의 xpk, d_xpk**가 영향. 이를 쓰는 모든 후속 통계(d_rlow/d_rhigh/d_Rint50 vs d_xpk Spearman, SOH 보정 부분상관, 온도 그룹 H의 rho)에 파급.
- **BOL 필터 효과가 가장 큼**: `F.groupby("cell").xpk.transform("first") - .595` 절댓값 < 0.03로 셀 전체를 제외하는데, 45 C 셀은 c20.csv에 ah = 0이 없어 첫 행이 곧 오염된 첫 check-up임. 첫 행 xpk(오염 / 수정 후): 셀 3: 0.742 / 0.608, 셀 6: NaN / 0.605, 셀 9: NaN / 0.600, 셀 12: 0.492 / 0.595, 셀 21: 0.533 / 0.600 -> 현 코드로는 **7개 45 C 셀 중 5개(3, 6, 9, 12, 21)가 통째로 제외**. 수정 후에는 이 5개가 통과하지만, 셀 15는 첫 행(ah 46.8)에서 피크가 안 잡혀(NaN; 오염 곡선에서는 우연히 0.605) 제외됨. 즉 제외 셀 집합이 {3, 6, 9, 12, 21} -> {15}로 바뀜. 셀 15의 첫 check-up xpk NaN은 prominence 0.001 기준 문제로 별도 검토 필요(수정과 무관한 기존 취약점). 모든 경우에 d_xpk의 기준점도 오염/수정에 따라 달라짐.
- 45 C 셀별 xpk 범위(최대-최소) 오염 vs 수정: 셀 3: 0.141 vs 0.016, 셀 12: 0.302 vs 0.044, 셀 15: 0.198 vs 0.012, 셀 21: 0.117 vs 0.025 (셀 6, 9는 오염 시 NaN; 수정 후 0.027, 0.045). 수정 후 전부 0.05 이하.
- 상온/저온 셀의 곡선과 c20.csv의 cap 사용처(stepA3/A4/A5, P1-P3 등)는 영향 없음. curves.pkl을 쓰는 곳은 step2_paths.py뿐(grep 확인). 이미 저장된 out/curves.pkl, out/checkups.csv는 이 오염 곡선 기준이므로 재생성이 필요(out/checkups.csv는 현재 없음; eis_fits.csv도 없어 step2 재실행은 하지 않음).
- stepD_loader_mohtat.py는 이미 longest run 방식이라 이번 문제 없음.

## 5. 수정안

`load_c20_fixed_proposal.py` (이 폴더, common.py 비의존). 충/방전 모두 longest run, t 안정 정렬, 500 샘플 기준은 run 길이에 적용. 검증: 21개 셀 전체에서 common.load_c20과 비교 시 셀 1, 2, 4, 5, 7, 8, 10, 11, 13, 14, 16, 17, 19, 20은 완전 동일, 45 C 셀은 check-up 순서·개수 동일, 곡선은 6개씩 다름(위 42개와 일치), cap 차이 <= 3.3e-4 Ah. 적용은 사용자 결정(common.py 교체 후 step1, step2 재실행 필요).

File: analysis/out/D/C6_dva_reference.md
# C6 DVA 기준점: 통과율 표기, 오프셋 보정, 45 °C 기준점

## 변경 이력
- 2026-11-19 v1: 최초 작성 (`stepD_c6_reference.py`). D1 출력, common.py, DVA 기준은 바꾸지 않았다. Crate_wExpansion과 새 데이터는 열지 않았다.

## 정의
- 대상: `out/D/D1_dva.csv`, variant==main, 전체 248행 (21셀). is_ref 행 21개.
- loss_meas = 1 - cap_dis_meas / (기준 check-up의 cap_dis_meas); loss_implied = 모드(LLI, LAM)로 모델이 낸 용량 손실; loss_gap_pp = 100 x (loss_implied - loss_meas).
- pass_cap = |loss_implied - loss_meas| < 1 pp (엄격 부등호, `stepD_core.pass_criteria`, cap_thr=0.01). pass_rmse = rmse_mV < 10.
- 분모: 기준 check-up 제외(기준은 정의상 gap 0이라 자동 통과) 후 cap_evaluable(C/20 방전 용량 있음)인 행. 이 정의로 분모 220.
- c20_hotbol.csv는 저장소에 없다. 그래서 `OCV_wExpansion.csv`에서 BOL(ah 최소) C/20 충전용량(전류 100~400 mA 구간 cap 최대, load_c20과 같은 방식)을 구해 x 0.9745로 **재계산**했다.

## 1. 통과 수 재집계
- pass_cap: **53/220** (24.1 %). 53/220 표기 맞음.
- pass_rmse: 226/227 (분모 = 기준 제외 전체 227행, 평가 가능 여부와 무관).
- 둘 다 통과: 53/220 (분모 = 평가 가능 220).
- 기준 행 포함 시 pass_cap 74/241로 나오므로, 보고 때 분모에 기준 제외를 명시할 것.

## 2. 오프셋 보정 gap
셀마다 기준 check-up의 loss_gap_pp를 이후 check-up에서 뺐다. **전 셀에서 기준 행 gap이 정확히 0**(loss_meas = 0이고 loss_implied도 기준 모드 대비 0이 되도록 계산되기 때문)이라, 이 보정은 항등이고 통과 수는 원래와 같다. 즉 "기준 행의 gap을 오프셋으로 본다"는 정의로는 보정 효과가 없다.
참고로 오프셋을 다르게 잡은 민감도(요청 정의 아님): 각 셀의 첫 비기준 평가 가능 check-up의 gap을 뺐다. 첫 점은 정의상 항상 통과가 되므로 상한 쪽으로 편향된다.

| T_group | 평가 가능 n | 원래 pass_cap | 보정(기준 gap 차감) | 참고: 첫 비기준 gap 차감 | gap 중앙값 pp |
|---|---|---|---|---|---|
| C | 98 | 15/98 (15.3%) | 15/98 (15.3%) | 98/98 (100.0%) | +1.21 |
| H | 50 | 36/50 (72.0%) | 36/50 (72.0%) | 37/50 (74.0%) | +0.35 |
| R | 72 | 2/72 (2.8%) | 2/72 (2.8%) | 72/72 (100.0%) | +1.54 |
| 전체 | 220 | 53/220 (24.1%) | 53/220 (24.1%) | 207/220 (94.1%) | +1.24 |

## 3. 45 °C 기준점 (c20_hotbol 대비 DVA)
| 셀 | BOL 충전용량 Ah | c20_hotbol BOL 방전 Ah | DVA 기준 check-up idx | DVA 기준 용량 Ah | 기준점의 hotbol SOH % |
|---|---|---|---|---|---|
| 3 | 4.9382 | 4.8123 | 1 | 4.7937 | 99.61 |
| 6 | 4.9785 | 4.8516 | 1 | 4.7052 | 96.98 |
| 9 | 4.9872 | 4.86 | 1 | 4.7451 | 97.64 |
| 12 | 5.0305 | 4.9023 | 1 | 4.8586 | 99.11 |
| 15 | 4.9354 | 4.8096 | 2 | 4.6853 | 97.42 |
| 18 | 4.9856 | 4.8585 | 1 | 4.7869 | 98.53 |
| 21 | 5.0143 | 4.8865 | 1 | 4.7969 | 98.17 |

SOH 차이 = 100 x (SOH_hotbol - soh_vs_ref), pp. SOH_hotbol = cap_dis_meas / (BOL 충전 x 0.9745), soh_vs_ref = cap_dis_meas / DVA 기준 용량. check-up별(행 = check-up idx, 기준 check-up 제외):

| check-up | 셀3 | 셀6 | 셀9 | 셀12 | 셀15 | 셀18 | 셀21 |
|---|---|---|---|---|---|---|---|
| 1 | - | - | - | - | -2.63 | - | - |
| 2 | -0.38 | -2.89 | -2.25 | -0.88 | - | -1.45 | -1.78 |
| 3 | -0.38 | -2.77 | -2.13 | -0.86 | -2.56 | -1.42 | -1.74 |
| 4 | -0.37 | -2.67 | -2.0 | -0.84 | -2.5 | -1.39 | -1.69 |
| 5 | -0.36 | -2.56 | -1.83 | -0.83 | -2.48 | -1.37 | -1.65 |
| 6 | -0.36 | -2.44 | -1.6 | -0.81 | -2.43 | -1.34 | -1.61 |
| 7 | -0.35 | - | - | -0.78 | -2.36 | -1.29 | -1.5 |
| 8 | -0.34 | - | - | -0.73 | -2.27 | -1.22 | -1.37 |
| 9 | -0.32 | - | - | -0.64 | -2.2 | -1.15 | -1.18 |

셀별 요약 (pp):

| cell | min | median | max |
|---|---|---|---|
| 3 | -0.38 | -0.36 | -0.32 |
| 6 | -2.89 | -2.67 | -2.44 |
| 9 | -2.25 | -2.0 | -1.6 |
| 12 | -0.88 | -0.82 | -0.64 |
| 15 | -2.63 | -2.45 | -2.2 |
| 18 | -1.45 | -1.36 | -1.15 |
| 21 | -1.78 | -1.63 | -1.18 |

DVA 기준이 BOL(0)이 아니라 check-up 1 또는 2인 이유는 H 셀 BOL에 C/20 방전이 없기 때문이다(D1 flag_ref_not_bol). 그래서 기준점 자체가 이미 hotbol SOH로 100 %가 아니고(위 표 마지막 열), 이후 모든 check-up에서 차이는 (기준점 hotbol SOH - 100) x soh_vs_ref 꼴로 열화와 함께 줄어든다.

## 4. 의견 (기준은 바꾸지 않음)
- 맞추는 쪽 장점: SOH 표기가 21셀 전부 "BOL = 100 %"로 통일된다. 위 표처럼 45 °C 셀은 기준점이 이미 열화된 상태(hotbol SOH 97.0 ~ 99.6 %)라 DVA SOH를 그대로 쓰면 열화를 과소평가한다. 최대 격차 2.9 pp.
- 단점: 0.9745는 충전/방전 효율 가정이라 BOL 방전을 실측하지 못한 값이고, 셀 간 불확실성이 그대로 SOH 오프셋이 된다. 또 DVA 모드(LLI, LAM)의 기준 상태는 모델 피팅이 가능한 check-up이어야 하므로 BOL로 옮기면 모드 기준과 용량 기준이 갈라진다.
- 제안: 모드 분해의 기준(is_ref)은 그대로 두고, 보고용 SOH 열만 c20_hotbol 기준으로 따로 병기한다. 통과율(pass_cap)은 기준 행을 빼도 보정 효과가 없으므로 오프셋 보정 대신 현재 정의 유지가 낫다.

File: analysis/out/D/C_daily_report_1119.md
# 트랙 C 일일 보고서 (2026-11-19 작성, 11-20 C 업무 선행분)

변경 이력: 2026-11-19 작성. 커밋하지 않음(로컬 파일만).

## 1. 한 줄 요약
- 가장 중요한 결과: [관측] common.py `load_c20`의 충전 곡선이 45 °C 셀 7개 × check-up 6개(42개)에서 1C CV 꼬리로 오염. step2의 흑연 피크(xpk)가 42개 중 28개에서 달라지고, 45 °C 셀 5개(3, 6, 9, 12, 21)가 BOL 필터에서 통째로 빠지고 있었음.
- 가장 중요한 미해결: Hofmann 3전극 데이터의 셀 수·조건·전극별 EIS를 확인하지 못함(서버 접속 거부).

## 2. 사용한 데이터셋
| 이름 | 링크/버전 | 셀 수 | 화학계 | 조건 | 본 범위 |
|---|---|---|---|---|---|
| Mohtat 2020 | deepblue 5d86p0488 | 21 | NMC/흑연 파우치 | −5/25/45 °C | 결과 값까지 (C/20 곡선, DVA 출력). Crate_wExpansion.csv는 열지 않음 |
| Medina 2026 | Zenodo 22301764 (md5 일치) | 41 (사이클 16 추출, 13 분석) | NMC532/흑연 58 Ah | 0/25/45 °C | **결과 값까지** (용량, DVA, 펄스 R0) — 7장 참조 |
| Hofmann 2026 | DOI 10.57880/rdspace-ubt-54 | 18 (PAT 실험실 셀 10.5 mAh) | NMC955/흑연, Li 링 참조전극 | 55 °C 캘린더 2경로, 25 °C 사이클·급속 4경로 (11-20 학위논문으로 확인) | 메타데이터·방법만 (데이터 미다운로드, 서버 접속 실패) |
| Röder 2025 | Zenodo 15755725 | 48 | 확인 필요 | — | 파일 13/49개 다운로드, 값 미열람 (B 담당이라 중단) |

## 3. 다룬 문제와 작업
| 문제(왜 했나) | 한 작업 | 산출물 | 완료 |
|---|---|---|---|
| C1 같은 코드 기반 | origin/master 확인 | — | [관측] origin/master = 2c776a9 = track-c-mechanism. 문서의 968fdf7은 원격에 없음 → 병합할 것 없음. 11-20 09시 다시 fetch해도 같음(2c776a96841e8e1a673a6a38297222534cc986db) |
| C2 Hofmann 적합성 | 메타데이터 감사 → 11-20 학위논문 2.3장으로 셀·조건·EIS·라벨 확정 | `prototype\...\multi_ds\audit\hofmann_audit.md` 끝 절 | 완료 (데이터 자체는 서버 접속 실패로 미다운로드) |
| C3 Medina 적합성 | 적합성 카드 | `...\multi_ds\audit\medina_audit.md` | 완료 |
| C4 LLI가 만드는 전극 SOC 혼동 | 셀·check-up·SOC 10–90 %별 x_NE, y_PE | `stepD3_electrode_soc.py`, `out/D/D3_electrode_soc.csv`(2232행), `.md` | 완료, 검증 ② 미충족 |
| C5 load_c20 CV 꼬리 | 행 단위 점검 + 수정안 | `load_c20_fixed_proposal.py`, `out/D/C5_load_c20_check.md/.csv` | 완료 (common.py 미수정) |
| C6 DVA 표기 | 통과율 재집계, 45 °C 기준 비교 | `stepD_c6_reference.py`, `out/D/C6_dva_reference.md/.csv` | 완료 |
| C 가지 | 고온 전이 vs 해당 조건 초기 시험 (Mohtat 강건성 + Medina 확인) | `prototype\...\multi_ds\prereg_multi.md`, `robust\`, `out_medina\` | 완료 (탐색적, C 자체 사전 등록) |

## 4. 결과와 인사이트
| 관측(수치) | 의미 | 확신도 |
|---|---|---|
| C5: 45 °C 42개 check-up에서 Vg 차이 828–977 mV, dV/dQ 차이 최대 6.3 V/Ah(정상 최대 2.2–4.5). 방전 용량은 영향 0.007 % 이하 | step2 xpk·d_xpk와 그 상관은 45 °C에서 오염. 용량(c20.csv cap) 기반 결과(stepA3/A4/A5, P1–P3, 수명식)는 영향 없음 | 관측 |
| C4 ①: BOL x_NE·y_PE 189/189 [0,1] 안 | 화학량론 범위 정상 | 관측 |
| C4 ②: ΔLLI>0 → Δx_NE<0 일치 SOC 50 % 86.8 %(190/219), 10–90 % 87.8 %. pass 통과분만 77 % | 기준 90 % 미충족. 실패 34개 중 30개는 LAM_NE > ΔLLI → x_NE 이동이 LLI만의 효과가 아님 | 관측 / 해석 |
| C4: 같은 셀 SOC 50 %에서 |Δx_NE| 셀별 최대의 중앙값 C 0.031, R 0.010, H 0.005. 양극 |Δy| 0.08–0.09 | 전극 SOC 이동은 음극보다 양극 쪽이 훨씬 큼 → EIS/DRT 정렬은 양극 리튬화가 더 중요할 수 있음 | 관측 / 가설 |
| C6: pass_cap 53/220 확인(기준 21행 제외, 평가 가능 분모). 기준 행 gap이 정의상 0이라 '기준 오프셋 차감'은 통과 수를 바꾸지 않음 | 53/220은 맞는 표기. 의미 있는 보정은 기준을 BOL 다음 check-up으로 옮기는 안(이전 진단 193/220) | 관측 |
| C6: 45 °C에서 c20_hotbol SOH − DVA soh_vs_ref = −0.3 ~ −2.9 pp (셀 6 최대) | DVA 기준을 그대로 쓰면 45 °C 열화가 최대 2.9 pp 작게 보임 | 관측 (c20_hotbol.csv가 없어 정의대로 재계산) |
| C 가지: 고온 식으로 LLI 재현(Mohtat 0.82–1.13, Medina 0.95–1.11), LAM 재현 안 됨(두 데이터) | 같은 용량 손실에서 고온 가속은 용량은 맞히나 열화 모드 구성은 못 맞힘 | 관측 (두 데이터 모두) |
| C 가지 통합(사후): 손실 1 %당 LLI는 두 데이터 모두 ≈1(온도 기울기 차이 CI 0 포함). LAM_PE는 두 데이터 모두 고온일수록 큼(Mohtat +0.0019/°C, Medina +0.0082/°C). LAM_NE는 Mohtat ≈1, Medina ≈0 또는 음수 (`prototype\...\multi_ds\combined\combined_note.md`) | LLI가 전이되는 이유와 LAM_PE가 과대 예측되는 방향을 하나로 설명. LAM_NE는 DVA 방법에 따라 달라지는 값일 가능성 → H3 판단에 LAM_NE를 쓸 때 주의 | 관측 / 가설 |
| Medina LAM_NE 진단: Cn–xT 상관 −0.999, 창에 따라 셀 9 LAM_NE −38 ~ +8 %. 버그 아님 (`medina\diag_lamne\diag_report.md`) | Medina LAM_NE는 식별 불가·양극 OCP 불일치의 인공물. Mohtat LAM_NE ≈ 손실도 같은 원인일 수 있어 H3 해석에 영향 | 관측 / 가설 |
| 부수 발견: stepD_core.identifiability의 sd 계산 단위 오류 보고(J/xs 대신 J·xs) | D1_dva.csv의 sd_* 열(불확도 보고)이 틀렸을 수 있음. 모드 값 자체에는 영향 없음 | 확인 필요 |
| C2 (11-20): Hofmann 열화 온도는 55 °C(캘린더)와 25 °C(사이클)뿐이라 경로와 완전히 겹침. 음극 EIS·음극 전위는 측정, 양극은 계산. 열화 모드는 측정한 음극 전위로 음극부터 맞춘 값 | H6 전극 귀속 확인용·H3(LAM_NE 분리) 시험용으로 적합, x_φ와 C 가지(온도 전이)에는 부적합 | 관측 / 판단 |
| C4 보충: 같은 셀 SOC에서 양극 리튬화 이동(0.08–0.09)이 음극(0.01–0.03)보다 큼 | EIS·DRT를 전극 SOC로 정렬할 때 양극 기준 정렬이 더 중요할 수 있음 | 가설 |
| C 가지: 저온 p 가속은 Mohtat만, Medina 재현 안 됨(p_C − p_H −0.04 [−0.47, 0.17]) | Mohtat 특이일 가능성 | 관측 |

## 5. 가설 발전
| 가설 | 방향 | 근거 | 반증 조건 |
|---|---|---|---|
| H2 용량 ≈ LLI | 강화 | 고온 식 LLI 전이가 Medina에서도 재현 | 독립 데이터에서 LLI가 용량 손실보다 뚜렷이 작음 |
| H3 LAM_NE 사슬 | 변화 없음(보류 유지) | C4 실패 대부분이 LAM_NE 큰 셀. Medina DVA LAM_NE는 고온에서 음수라 신뢰 낮음 | — |
| H6 i0 감소 | 변화 없음 | Medina는 저항 추세 노출로 비블라인드, Hofmann 미확인 | 2장 기준 |
| (새로 제안, C) H-C1 고온 가속식은 LLI만 전이되고 LAM·저항은 전이 안 됨 | 새로 제안 | 위 4장 | 독립 데이터에서 LAM 전이비 0.8–1.25 |

## 6. 한계와 위험
- C4 정렬은 DVA 정합 53/220 위에서 계산됨. 45 °C는 기준점이 BOL이 아님(64행).
- C5 수정 결과를 반영하려면 step1·step2 재실행 필요(out/checkups.csv, eis_fits.csv가 로컬에 없어 미실행). 셀 9 ah 1430.9는 C/20 충전 중단 곡선이라 제외 권장.
- Medina: 0 °C에서 L* 8 % 도달 셀 2개, 25·0 °C 큰 손실은 고속충전 셀(도금 혼재)에 집중. 저항 정의(펄스 R0 25 °C)가 Mohtat(EIS R0)와 다름.
- 실수와 정정: Medina 순위상관을 사전 등록 문서(그룹 순위 그대로 합침)와 다르게 그룹 중심화로 계산. 등록 정의로 재계산하면 ρ −0.32(양측 p 0.33), 판정 같음. prereg에 편차로 기록.

## 7. 블라인드·노출 기록
- **Medina: 13셀의 용량, DVA 모드, 펄스 R0(0.1 s, 1 s) 추세를 계산하고 그림을 그림.** 11-19 블라인드 규칙 공유 전, C 자체 사전 등록에 따라 수행. EIS 값·Nyquist·DRT는 계산하지 않음(파일 압축만 해제, 품질 이상 행만 확인).
- Röder: 파일 13개 다운로드, 값 미열람.
- Hofmann: 메타데이터(검색 발췌)만.
- KIT: 오늘 열지 않음.
- 오늘 C4·C5·C6는 Mohtat만 사용.

## 8. 다음 작업과 A의 결정이 필요한 것
| 결정 | 선택지 | 권장 |
|---|---|---|
| load_c20 수정 반영 | (a) common.py에 longest run 적용 후 step1·step2 재실행 (b) 그대로 두고 45 °C xpk 결과에 경고 | (a). 45 °C 셀 5개가 BOL 필터로 빠지던 것이 복구됨 |
| Medina 블라인드 등급 | (a) H6·x_φ에 '비블라인드'로 표기 (b) Medina 제외 | (a). H6 블라인드 판정은 Hofmann 우선 |
| C4 검증 실패 처리 | (a) 기준 유지, '음극 x 이동은 LLI+LAM_NE 혼합'으로 보고 (b) LLI 단독 셀만 사용 | (a). 기준은 바꾸지 않음 |
| 45 °C SOH 표기 | (a) DVA 모드 기준은 유지, 보고용 SOH만 c20_hotbol 병기 (b) DVA 기준점 변경 | (a) |
| Hofmann 접근 | 다른 망에서 레코드 열기, 학위논문 PDF(17 MB) 다운로드 | 승인 시 진행 |
| C 가지 | Mohtat+Medina 결과를 팀 문서에 'C 탐색적'으로 올릴지 | 올리되 판정 근거로 쓰지 않음 |

File: analysis/out/D/D1_summary.md
# D1 summary (auto-generated by stepD1_dva.py)

dataset `mohtat`, OCP pair `mohtat_peyman` (PyBaMM Mohtat2020.py @43fc19759669 (graphite_ocp_PeymanMPM, NMC_ocp_PeymanMPM)), fit window 3.3-4.18 V, averaged C/20 charge+discharge top-aligned, 16 random + warm starts per check-up (40 for the first fit of a cell).

## 1. OCP fitness (reference check-up RMSE)

n cells 21; reference RMSE median 2.27 mV, max 3.06 mV; cells above 10 mV: 0.

| T_group | count | median | max |
|---|---|---|---|
| C | 7 | 2.17 | 2.23 |
| H | 7 | 2.94 | 3.06 |
| R | 7 | 2.27 | 2.31 |

## 2. Completion criteria per check-up (reference check-ups excluded)

check-ups 227; fit RMSE < 10 mV: 226/227 (99.6 %).  Capacity within 1 pp: 53/220 evaluable (24.1 %; 7 not evaluable, no C/20 discharge).  Both: 53/220.

|loss_implied - loss_meas|, pp: median 1.24, 95th pct 1.82, max 3.62.

Per cell (n = check-ups after the reference):

| cell | n | rmse_pass | cap_pass | cap_eval | rmse_max | gap_max_pp | T_group |
|---|---|---|---|---|---|---|---|
| 01 | 10.0 | 10.0 | 1.0 | 10.0 | 6.78 | 1.45 | R |
| 02 | 14.0 | 14.0 | 2.0 | 14.0 | 3.56 | 1.48 | C |
| 03 | 9.0 | 9.0 | 7.0 | 8.0 | 4.16 | 1.01 | H |
| 04 | 8.0 | 8.0 | 1.0 | 8.0 | 7.86 | 1.55 | R |
| 05 | 14.0 | 14.0 | 5.0 | 14.0 | 6.9 | 1.22 | C |
| 06 | 6.0 | 6.0 | 5.0 | 5.0 | 4.58 | 0.33 | H |
| 07 | 6.0 | 5.0 | 0.0 | 6.0 | 10.22 | 1.59 | R |
| 08 | 14.0 | 14.0 | 4.0 | 14.0 | 5.26 | 1.22 | C |
| 09 | 6.0 | 6.0 | 4.0 | 5.0 | 5.46 | 3.62 | H |
| 10 | 11.0 | 11.0 | 0.0 | 11.0 | 5.71 | 1.69 | R |
| 11 | 14.0 | 14.0 | 1.0 | 14.0 | 4.29 | 1.46 | C |
| 12 | 9.0 | 9.0 | 6.0 | 8.0 | 6.45 | 1.17 | H |
| 13 | 13.0 | 13.0 | 0.0 | 13.0 | 5.06 | 1.9 | R |
| 14 | 14.0 | 14.0 | 1.0 | 14.0 | 3.46 | 1.52 | C |
| 15 | 9.0 | 9.0 | 4.0 | 8.0 | 3.85 | 1.77 | H |
| 16 | 13.0 | 13.0 | 0.0 | 13.0 | 3.65 | 1.89 | R |
| 17 | 14.0 | 14.0 | 1.0 | 14.0 | 4.09 | 1.5 | C |
| 18 | 9.0 | 9.0 | 5.0 | 8.0 | 4.89 | 1.48 | H |
| 19 | 11.0 | 11.0 | 0.0 | 11.0 | 4.6 | 1.93 | R |
| 20 | 14.0 | 14.0 | 1.0 | 14.0 | 4.15 | 1.45 | C |
| 21 | 9.0 | 9.0 | 5.0 | 8.0 | 8.15 | 1.4 | H |

Cells with every check-up passing both criteria: 1/21.

## 3. Mode ranges by temperature group

### at 10 % measured capacity loss (linear interpolation, reference = first averaged check-up)

| T_group_ | LLI_min | LLI_median | LLI_max | LAM_PE_min | LAM_PE_median | LAM_PE_max | LAM_NE_min | LAM_NE_median | LAM_NE_max |
|---|---|---|---|---|---|---|---|---|---|
| C | 10.8 | 11.1 | 11.2 | 4.0 | 4.9 | 5.6 | 6.8 | 7.5 | 8.3 |
| H | 10.2 | 10.6 | 11.3 | 3.3 | 4.5 | 4.8 | 10.1 | 10.7 | 12.2 |
| R | 11.1 | 11.4 | 11.8 | 5.7 | 6.8 | 7.1 | 8.8 | 9.6 | 11.2 |

cells where 10 % was not reached (last check-up used): 0; not evaluable: 0

### at the last check-up

| T_group_ | LLI_min | LLI_median | LLI_max | LAM_PE_min | LAM_PE_median | LAM_PE_max | LAM_NE_min | LAM_NE_median | LAM_NE_max |
|---|---|---|---|---|---|---|---|---|---|
| C | 19.3 | 26.0 | 35.2 | 7.8 | 8.4 | 11.6 | 16.1 | 20.4 | 29.8 |
| H | 16.3 | 23.0 | 36.4 | 1.5 | 6.2 | 13.7 | 15.7 | 23.1 | 37.4 |
| R | 19.5 | 27.4 | 43.0 | 8.7 | 11.5 | 16.8 | 16.7 | 27.1 | 46.4 |

## 4. Flags and identifiability

check-ups with curve type not 'avg' (single-branch fallback): 9; parameter at bound: 0; multimodal (converged-start spread > 1 pp): 0; no empty state found: 0; reference not BOL (cells): 7.

median Jacobian sd (percent of value): Cp 2.60, Cn 5.08, n_Li 4.92; median multistart spread (pp): LLI 0.00, LAM_PE 0.00, LAM_NE 0.00; median corr(Cp, Cn) 0.35.

## 5. Comparison with the earlier exploratory Python results (prototype)

- main (averaged branches, ref = first averaged check-up), R+C cells (n=170 check-ups after BOL): median(new - proto) LLI -1.0 pp (|diff| 90th pct 1.7), LAM_NE -1.6 (|90th| 2.3), LAM_PE +1.1 (|90th| 4.4); Spearman(new, proto): LLI 0.999, LAM_NE 0.998, LAM_PE 0.178.  (H cells: reference differs (prototype uses charge-only BOL))
- main (averaged branches, ref = first averaged check-up), H cells (n=55 check-ups after BOL): median(new - proto) LLI -3.5 pp (|diff| 90th pct 4.6), LAM_NE -2.0 (|90th| 4.1), LAM_PE -1.5 (|90th| 2.9); Spearman(new, proto): LLI 0.988, LAM_NE 0.987, LAM_PE 0.733.  (H cells: reference differs (prototype uses charge-only BOL))
- charge-only variant of this code (ref = BOL charge fit), R+C cells (n=170 check-ups after BOL): median(new - proto) LLI -0.1 pp (|diff| 90th pct 0.2), LAM_NE -0.0 (|90th| 0.2), LAM_PE +0.9 (|90th| 2.2); Spearman(new, proto): LLI 1.000, LAM_NE 1.000, LAM_PE 0.833.  (same reference check-up as prototype; differences = alignment/window/multistart)
- charge-only variant of this code (ref = BOL charge fit), H cells (n=55 check-ups after BOL): median(new - proto) LLI -0.1 pp (|diff| 90th pct 0.1), LAM_NE -0.3 (|90th| 0.4), LAM_PE +0.6 (|90th| 1.2); Spearman(new, proto): LLI 1.000, LAM_NE 1.000, LAM_PE 0.941.  (same reference check-up as prototype; differences = alignment/window/multistart)
- last check-up per cell, main vs prototype (n=20): median LLI 26.6 vs 27.8 %, LAM_NE 22.6 vs 26.0 %, LAM_PE 9.2 vs 5.7 % (medians over cells, new vs prototype).
- fit RMSE (median over check-ups): new main 2.98 mV (averaged curve, window 3.30-4.18 V) vs prototype charge fit 3.05 mV (full curve, includes fitted R); the two are not the same quantity.

## 6. Sensitivities

- pass rates `avg_ref_after_bol` (reference excluded): RMSE<10 mV 226/227; capacity within 1 pp 193/220; median |gap| 0.33 pp, median signed gap +0.28 pp
- `avg_ref_after_bol` vs main at the last check-up (n=21 cells): median diff LLI -3.9, LAM_PE -3.1, LAM_NE -3.1 pp; max |diff| 5.6/4.0/4.9 pp; RMSE median 4.60 mV.
    - R cells (n=7): median diff LLI -4.2, LAM_PE -3.8, LAM_NE -3.3 pp
    - C cells (n=7): median diff LLI -4.7, LAM_PE -3.1, LAM_NE -3.5 pp
    - H cells (n=7): median diff LLI +0.0, LAM_PE +0.0, LAM_NE +0.0 pp
- pass rates `avg_roommate_bol` (reference excluded): RMSE<10 mV 169/169; capacity within 1 pp 41/162; median |gap| 1.22 pp, median signed gap +1.22 pp
- `avg_roommate_bol` vs main at the last check-up (n=14 cells): median diff LLI +0.9, LAM_PE +1.4, LAM_NE +0.6 pp; max |diff| 5.5/5.6/3.3 pp; RMSE median 4.22 mV.
    - C cells (n=7): median diff LLI +0.0, LAM_PE +0.1, LAM_NE -0.3 pp
    - H cells (n=7): median diff LLI +3.4, LAM_PE +4.0, LAM_NE +1.6 pp
- pass rates `avg_window_3` (reference excluded): RMSE<10 mV 226/227; capacity within 1 pp 82/220; median |gap| 1.06 pp, median signed gap +1.06 pp
- `avg_window_3` vs main at the last check-up (n=21 cells): median diff LLI -0.2, LAM_PE -0.1, LAM_NE -2.7 pp; max |diff| 0.6/4.0/5.6 pp; RMSE median 6.91 mV.
    - R cells (n=7): median diff LLI -0.2, LAM_PE -0.1, LAM_NE -2.7 pp
    - C cells (n=7): median diff LLI -0.2, LAM_PE +0.0, LAM_NE -2.8 pp
    - H cells (n=7): median diff LLI -0.1, LAM_PE -0.3, LAM_NE -1.8 pp
- pass rates `chg_bolref` (reference excluded): RMSE<10 mV 225/225; capacity within 1 pp 0/170; median |gap| 2.34 pp, median signed gap +2.34 pp
- `chg_bolref` vs main at the last check-up (n=21 cells): median diff LLI +1.2, LAM_PE -1.5, LAM_NE +1.9 pp; max |diff| 9.3/4.1/6.8 pp; RMSE median 3.14 mV.
    - R cells (n=7): median diff LLI +1.2, LAM_PE -1.7, LAM_NE +1.9 pp
    - C cells (n=7): median diff LLI +1.0, LAM_PE -2.5, LAM_NE +1.5 pp
    - H cells (n=7): median diff LLI +3.3, LAM_PE +0.0, LAM_NE +3.0 pp
- pass rates `main` (reference excluded): RMSE<10 mV 226/227; capacity within 1 pp 53/220; median |gap| 1.24 pp, median signed gap +1.24 pp
- alignment with team out/c20.csv: 241 check-ups matched on (cell, ah); only in D1 0, only in c20.csv 0; max |cap_D1 - cap_c20| 3.27e-04 Ah; max |soh_D1 - soh_c20| 6.73e-05 (median 0.00e+00).
  (soh column = capacity / first check-up that has both C/20 branches, the team convention; loss_meas for criterion C2 is relative to the mode reference instead)

File: analysis/out/D/D3_electrode_soc.md
# D3 전극 리튬화 정렬표 (stepD3_electrode_soc.py 자동 생성)

## 변경 이력
- 2026-11-19 최초 작성 (입력 D1_dva.csv은 읽기 전용, common.py 및 기준 미변경)

## 정의 (코드 근거)
- x_NE = 음극(흑연) Li 분율, y_PE = 양극(NMC) Li 분율. 모델 V(Q)=Up(y0-Q/Cp)-Un(x0+Q/Cn), Q는 빈 상태부터 (stepD_core.py L11-L12).
- 완전 충전 기준 파라미터화: V(s)=Up(yT+s/Cp)-Un(xT-s/Cn), s=완전 충전 아래 용량, n_Li=yT*Cp+xT*Cn=y0*Cp+x0*Cn (L13-L14, L182-L188).
- 방향: 충전 시 x 증가, y 감소. Up은 y에 대해 감소(Up_nmc 4.3452-1.6518y+..., stepD_ocp_mohtat.py L30-L33), Un도 x에 대해 감소(L19-L27, exp(-75x) 항) -> 만충 x 크고 y 작음. D1 값: x0 약 0.006, xT 약 0.79, y0 약 0.85, yT 약 0.03.
- (y0, x0) = 모델 OCV가 vmin(3.0 V)이 되는 빈 상태 (empty_state, stepD_core.py L301-L316; 호출 stepD_pipeline.py L112). (yT, xT) = 곡선 s=0인 충전 끝 (curve top, L104-L115, L175).
- LLI = 1 - nLi/nLi_ref, LAM_PE = 1-Cp/Cp_ref, LAM_NE = 1-Cn/Cn_ref (modes_vs_ref, L319-L320). 기준(is_ref) = 셀의 첫 averaged 정상 check-up (choose_reference 'first_avg', stepD_pipeline.py L60-L69, 호출 L273 in stepD1_dva.py).
- 용량 축: Q_cell = (xT - x0)*Cn. 셀 SOC = Q/Q_cell (0 %=완전 방전, 100 %=완전 충전). x_NE=x0+soc*(xT-x0), y_PE=y0-soc*(xT-x0)*Cn/Cp.
- 일관성 점검: soc=100 %에서 y가 yT와 어긋나는 최대값 2.34e-06 (Li 보존 확인). Q_cell과 OCV 한계(3.0/4.2 V) 기준 cap_model 차이(%): 중앙값 0.23, 최대 절대 4.87.

입력: variant=='main' 248행, 셀 21개 (T_group: C 7, H 7, R 7). 출력 2232행 -> D3_electrode_soc.csv

## 검증 ① 기준 check-up의 x_NE, y_PE가 [0,1] 안인가

- is_ref 행: 189/189 통과 (셀 21개 x SOC 9점)
- checkup_idx==0 행: 189/189 통과
- 참고, 모든 check-up: 2232/2232 통과

## 검증 ② LLI가 클수록 x_NE가 낮아지는가 (기준 check-up 대비 이후 check-up, ΔLLI>0만)

기준 90 %. 단위 = (check-up, SOC) 쌍; ΔLLI = LLI - LLI_기준, Δx_NE = x_NE - x_NE_기준 (같은 SOC).

- 전체 check-up: SOC 50 % 190/219 = 86.8 % (실패); SOC 10-90 % 합계 1731/1971 = 87.8 % (실패)
- pass_rmse & pass_cap 통과분: SOC 50 % 41/53 = 77.4 % (실패); SOC 10-90 % 합계 374/477 = 78.4 % (실패)
- 참고: 기준 이전 check-up(H 셀, ΔLLI<0)에서 SOC 50 %의 Δx_NE>0 일치 7/7.

### 실패 목록 (전체 check-up, Δx_NE>=0인 쌍)

실패 240쌍, check-up 34개, 셀 9개. SOC 50 % 실패 29쌍.

check-up 단위 요약 (실패한 SOC 목록 포함; 전체 값은 D3_electrode_soc.csv):

| cell | T_group | ah | checkup_idx | n_soc_fail | soc_failed | dLLI_pp | LAM_NE | LAM_PE | LAMNE_minus_LLI_pp | pass_rmse | pass_cap |
|---|---|---|---|---|---|---|---|---|---|---|---|
| 01 | R | 2601 | 8 | 1 | 90 | 22.12 | 21.97 | 10.18 | -0.15 | True | False |
| 01 | R | 2911 | 9 | 8 | 20,30,40,50,60,70,80,90 | 25.28 | 26.35 | 10.95 | 1.07 | True | False |
| 01 | R | 3201 | 10 | 8 | 20,30,40,50,60,70,80,90 | 30.66 | 32.11 | 13.1 | 1.45 | True | False |
| 03 | H | 684.1 | 8 | 6 | 40,50,60,70,80,90 | 13.52 | 13.69 | 5.5 | 0.17 | True | False |
| 03 | H | 889.3 | 9 | 8 | 20,30,40,50,60,70,80,90 | 16.84 | 17.9 | 6.18 | 1.05 | True | True |
| 04 | R | 1758 | 5 | 4 | 60,70,80,90 | 21.71 | 21.85 | 8.38 | 0.14 | True | False |
| 04 | R | 2063 | 6 | 6 | 40,50,60,70,80,90 | 25.95 | 26.4 | 9.46 | 0.45 | True | False |
| 04 | R | 2347 | 7 | 7 | 30,40,50,60,70,80,90 | 31.48 | 32.4 | 11.65 | 0.92 | True | False |
| 04 | R | 2605 | 8 | 8 | 20,30,40,50,60,70,80,90 | 36.93 | 38.38 | 13.95 | 1.46 | True | False |
| 06 | H | 575.4 | 2 | 8 | 20,30,40,50,60,70,80,90 | 4.51 | 4.78 | 1.92 | 0.27 | True | True |
| 06 | H | 827.6 | 3 | 8 | 20,30,40,50,60,70,80,90 | 8.37 | 9.31 | 3.12 | 0.94 | True | True |
| 06 | H | 1069 | 4 | 9 | 10,20,30,40,50,60,70,80,90 | 11.59 | 13.45 | 3.66 | 1.86 | True | True |
| 06 | H | 1301 | 5 | 9 | 10,20,30,40,50,60,70,80,90 | 15.36 | 17.5 | 4.49 | 2.14 | True | True |
| 06 | H | 1522 | 6 | 9 | 10,20,30,40,50,60,70,80,90 | 18.92 | 21.8 | 4.98 | 2.88 | True | True |
| 07 | R | 727.1 | 2 | 5 | 50,60,70,80,90 | 13.28 | 13.2 | 6.47 | -0.08 | True | False |
| 07 | R | 1063 | 3 | 7 | 30,40,50,60,70,80,90 | 19.57 | 20.22 | 8.62 | 0.65 | True | False |
| 07 | R | 1372 | 4 | 8 | 20,30,40,50,60,70,80,90 | 26 | 27.64 | 9.85 | 1.64 | True | False |
| 07 | R | 1650 | 5 | 9 | 10,20,30,40,50,60,70,80,90 | 34.26 | 36.85 | 12.62 | 2.59 | True | False |
| 07 | R | 1888 | 6 | 9 | 10,20,30,40,50,60,70,80,90 | 43.01 | 46.4 | 16.76 | 3.39 | False | False |
| 09 | H | 480.6 | 2 | 9 | 10,20,30,40,50,60,70,80,90 | 5.11 | 5.93 | 1.98 | 0.82 | True | True |
| 09 | H | 747.1 | 3 | 9 | 10,20,30,40,50,60,70,80,90 | 10.25 | 12.19 | 3.33 | 1.94 | True | True |
| 09 | H | 996.7 | 4 | 9 | 10,20,30,40,50,60,70,80,90 | 15.35 | 18.38 | 4.11 | 3.04 | True | True |
| 09 | H | 1228 | 5 | 9 | 10,20,30,40,50,60,70,80,90 | 22.53 | 26.36 | 5.97 | 3.83 | True | True |
| 09 | H | 1431 | 6 | 9 | 10,20,30,40,50,60,70,80,90 | 35.17 | 36.45 | 1.46 | 1.28 | True | False |
| 12 | H | 818 | 7 | 8 | 20,30,40,50,60,70,80,90 | 13.69 | 14.65 | 5.23 | 0.96 | True | False |
| 12 | H | 1138 | 8 | 9 | 10,20,30,40,50,60,70,80,90 | 18.17 | 20.4 | 5.65 | 2.23 | True | True |
| 12 | H | 1491 | 9 | 9 | 10,20,30,40,50,60,70,80,90 | 28.55 | 31.63 | 10.24 | 3.08 | True | False |
| 18 | H | 789.1 | 7 | 2 | 80,90 | 14.06 | 13.95 | 5.58 | -0.11 | True | False |
| 18 | H | 1489 | 9 | 1 | 90 | 23.02 | 23.06 | 7.89 | 0.04 | True | False |
| 21 | H | 479.5 | 5 | 2 | 80,90 | 10.33 | 10.29 | 4.47 | -0.04 | True | True |
| 21 | H | 588.7 | 6 | 5 | 50,60,70,80,90 | 12.83 | 13.01 | 5.22 | 0.18 | True | True |
| 21 | H | 931.6 | 7 | 8 | 20,30,40,50,60,70,80,90 | 19.43 | 20.64 | 6.96 | 1.21 | True | False |
| 21 | H | 1333 | 8 | 7 | 30,40,50,60,70,80,90 | 25.78 | 26.6 | 8.04 | 0.82 | True | False |
| 21 | H | 1746 | 9 | 7 | 30,40,50,60,70,80,90 | 36.41 | 37.43 | 13.68 | 1.02 | True | False |

실패 check-up 중 LAM_NE > ΔLLI: 30/34.

### 통과분만으로 재계산 (기준은 그대로)

- SOC 50 %: 41/53 = 77.4 %; SOC 10-90 % 합계 374/477 = 78.4 %. 실패 103쌍.

| cell | ah | checkup_idx | n_soc_fail | soc_failed | dLLI_pp |
|---|---|---|---|---|---|
| 03 | 889.3 | 9 | 8 | 20,30,40,50,60,70,80,90 | 16.84 |
| 06 | 575.4 | 2 | 8 | 20,30,40,50,60,70,80,90 | 4.51 |
| 06 | 827.6 | 3 | 8 | 20,30,40,50,60,70,80,90 | 8.37 |
| 06 | 1069 | 4 | 9 | 10,20,30,40,50,60,70,80,90 | 11.59 |
| 06 | 1301 | 5 | 9 | 10,20,30,40,50,60,70,80,90 | 15.36 |
| 06 | 1522 | 6 | 9 | 10,20,30,40,50,60,70,80,90 | 18.92 |
| 09 | 480.6 | 2 | 9 | 10,20,30,40,50,60,70,80,90 | 5.11 |
| 09 | 747.1 | 3 | 9 | 10,20,30,40,50,60,70,80,90 | 10.25 |
| 09 | 996.7 | 4 | 9 | 10,20,30,40,50,60,70,80,90 | 15.35 |
| 09 | 1228 | 5 | 9 | 10,20,30,40,50,60,70,80,90 | 22.53 |
| 12 | 1138 | 8 | 9 | 10,20,30,40,50,60,70,80,90 | 18.17 |
| 21 | 479.5 | 5 | 2 | 80,90 | 10.33 |
| 21 | 588.7 | 6 | 5 | 50,60,70,80,90 | 12.83 |

## LLI 혼동 크기 (SOC 50 %, 기준 대비 x_NE 이동량)

기준 check-up 이후 중 |Δx_NE|가 최대인 check-up (셀별). 참고: 기준 check-up의 셀 SOC 0-100 % 사이 x 폭(xT-x0) 중앙값 0.802.

| cell | T_group | max_abs_dx | dx_at_max | dy_at_max | ah_at_max | dLLI_pp_at_max | max_abs_dy | n_checkups |
|---|---|---|---|---|---|---|---|---|
| 01 | R | 0.0076 | -0.0076 | -0.0173 | 915.2 | 9.229 | 0.0962 | 10 |
| 02 | C | 0.0181 | -0.0181 | -0.0583 | 2187 | 19.09 | 0.0604 | 14 |
| 03 | H | 0.005 | -0.005 | -0.0136 | 241.2 | 5.68 | 0.0543 | 8 |
| 04 | R | 0.006 | 0.006 | -0.1265 | 2605 | 36.93 | 0.1265 | 8 |
| 05 | C | 0.0381 | -0.0381 | -0.124 | 3111 | 35.22 | 0.124 | 14 |
| 06 | H | 0.0115 | 0.0115 | -0.0668 | 1522 | 18.92 | 0.0668 | 5 |
| 07 | R | 0.0224 | 0.0224 | -0.1502 | 1888 | 43.01 | 0.1502 | 6 |
| 08 | C | 0.0362 | -0.0362 | -0.1071 | 2321 | 29.05 | 0.122 | 14 |
| 09 | H | 0.0183 | 0.0183 | -0.1708 | 1431 | 35.17 | 0.1708 | 5 |
| 10 | R | 0.0106 | -0.0106 | -0.0218 | 1096 | 10.35 | 0.0861 | 11 |
| 11 | C | 0.0313 | -0.0313 | -0.098 | 3298 | 27.66 | 0.098 | 14 |
| 12 | H | 0.0159 | 0.0159 | -0.0966 | 1491 | 28.55 | 0.0966 | 8 |
| 13 | R | 0.0102 | -0.0102 | -0.0288 | 1032 | 12.7 | 0.0841 | 13 |
| 14 | C | 0.0164 | -0.0164 | -0.0566 | 2108 | 18.4 | 0.0597 | 14 |
| 15 | H | 0.0035 | -0.0035 | -0.0526 | 868.6 | 16.3 | 0.0526 | 7 |
| 16 | R | 0.0139 | -0.0139 | -0.0406 | 1859 | 15.37 | 0.0574 | 13 |
| 17 | C | 0.0312 | -0.0312 | -0.0915 | 2799 | 26.03 | 0.0915 | 14 |
| 18 | H | 0.0049 | -0.0049 | -0.0198 | 398.5 | 7.322 | 0.078 | 8 |
| 19 | R | 0.0099 | -0.0099 | -0.0299 | 1059 | 13.34 | 0.0667 | 11 |
| 20 | C | 0.0339 | -0.0339 | -0.0875 | 2875 | 25.28 | 0.0875 | 14 |
| 21 | H | 0.0053 | 0.0053 | -0.0641 | 931.6 | 19.43 | 0.1243 | 8 |

T_group별 중앙값 (셀별 최대값들의 중앙값; dx는 |Δx_NE|):

| T_group | max_abs_dx | max_abs_dy | dLLI_pp_at_max | n_cells |
|---|---|---|---|---|
| C | 0.0313 | 0.0915 | 26.03 | 7 |
| H | 0.0053 | 0.078 | 18.92 | 7 |
| R | 0.0102 | 0.0861 | 13.34 | 7 |

전체 셀 중앙값 0.0139, 최대 0.0381.

## 한계
- DVA 용량 정합: 기준 제외 check-up 227개 중 용량 평가 가능 220, RMSE<10 mV와 용량 1 pp 이내를 모두 통과한 것 53개 (D1 요약의 53/220 계열; 여기서는 variant=main 기준 재계산 값). 통과 못한 check-up의 LLI는 신뢰도가 낮다.
- 45 degC(H) 셀은 기준 check-up이 BOL이 아니다(check-up 1 또는 2, flag_ref_not_bol). 따라서 H 셀의 LLI와 x_NE 이동은 '기준 이후' 값이며 R/C 셀의 BOL 기준값과 직접 비교할 수 없다.
- 셀 SOC는 DVA 모델의 빈~만충 구간(Q_cell=(xT-x0)*Cn)이며 측정 용량이나 OCV 한계 기준 cap_model과 약간 다르다(위 차이 참조). EIS 측정 SOC와 맞추려면 별도 보정이 필요.
- 절대 stoichiometry는 OCP 모델(Mohtat/PyBaMM)의 파라미터화 산물이며 y의 절대 오프셋은 아티팩트다 (stepD_ocp_mohtat.py L43 notes). 이동량(Δ)만 의미를 두는 것이 안전하다.
- 'x_NE 이동량'은 LLI 외에 LAM_NE, LAM_PE의 영향도 함께 포함한다(LLI만 분리한 값이 아님).
