Repository: LAP1N7/battery-life-model

# prototype/ (트랙 C, 레포 밖 작업 사본)

트랙 C가 레포 밖 `prototype/`에서 한 분석 코드와 작은 결과 파일을 올린 것이다.
원본 데이터와 1 MB 이상 파일(파생 데이터 표 포함)은 올리지 않았다. 코드는 원래 폴더 구조(`켄/prototype`, `켄/data`, `켄/Mothat/data`) 기준 상대경로라 그대로 실행하려면 같은 구조가 필요하다.

| 경로 | 데이터 | 내용 |
|---|---|---|
| matlab/temp_mech/mohtat_modes | Mohtat | ICA 특징, 모드 시간 거동, 모드–저항 결합 |
| matlab/temp_mech/mohtat_eqs | Mohtat | E1–E5: 모드 대 손실, 시간 지수, ΔR = s·L^p (M1–M4) |
| matlab/temp_mech/model_dev | Mohtat | D1 기준점 민감도, D2 s의 구조 모델(S0–S4), D3 고온→상온·저온 전이. 사전 등록: prereg.md |
| matlab/temp_mech/temp_eqs | KIT + Mohtat | 같은 손실 비교(K), s(T) 아레니우스(S), 모드 부분상관(P) |
| matlab/temp_mech/kit_models | KIT | 아크 분해, 저항 모델 M1–M4 온도 하나 빼기 검증, WLTP 예측 |
| matlab/temp_mech/kit_optemp | KIT | 운전온도 대 25 °C 겉보기 활성화에너지 |
| kit_data.py, kit_inspect.py, stage1_kit_fit.py | KIT | 체크업 용량 추출, BLAST-Lite형 용량손실 모델, WLTP 예측 |
| kit_eis_signatures.py, mech_crosscheck.py | KIT (+M50T) | EIS·펄스·CE 서명 비교 |
| results/ | KIT | 위 스크립트의 요약 결과(1 MB 미만만) |

**주의:** KIT 관련 파일에는 결과가 들어 있다. B의 KIT 사전 등록 시험이 끝나기 전에는 B가 이 결과를 열지 않도록 한다.
MATLAB 코드는 Gemini(neon)가 작성하고 트랙 C가 실행·수정했다. 수정한 줄에는 `% 수정:` 주석이 있다.

File: prototype/matlab/temp_mech/kit_models/pairs_head.txt
cell,soc,block_op,block_rt,t_op,t_rt,dt_hr,T_meas_op,T_meas_rt,dT_K,R0_op,R0_rt,R_arc_op,R_arc_rt,R_lf_op,R_lf_rt,Re_lowf_op,Re_lowf_rt,soh,day,efc,T_age,age_type,chg_rate,dis_rate,cal_soc,group,v_min,v_max,Ea_R0,Ea_R_arc,Ea_R_lf,Ea_Re_lowf
P001_1_S01_C10,10,257897984,230725632,1666341285,1666235866,29.2830555555556,3.02,25.21,-22.19,16.3803687850875,18.2071503296435,42.3396323507438,4.65846164900313,5.21712081958687,3.95065292897484,63.9371219554181,26.8162649076215,0.998305713924794,7.323125,3.19887165910237,0,1,0,0,10,G2b,3.3,3.3,-3.26415920865605,68.1364790290132,8.58451692450951,26.8247312194382
P001_1_S01_C10,10,717044736,693906432,1668126788,1668036975,24.9480555555556,2.58,25.16,-22.58,16.3247952166058,15.0634636995836,NaN,7.86962264561331,NaN,3.73709218559617,65.9442344613701,26.670178530793,0.994577617538158,28.1692939814815,5.15019796535606,0,1,0,0,10,G2b,3.3,3.3,2.43536390658614,NaN,NaN,27.4165552697813
P001_1_S01_C10,10,1184972288,1161547776,1669946676,1669855676,25.2777777777778,1.74,24.77,-23.03,16.5863877192351,15.0390308561268,NaN,7.90889858364394,NaN,2.12188170424408,69.300775473414,25.0698111440148,0.98973222814971,49.2190740740741,7.10644378698225,0,1,0,0,10,G2b,3.3,3.3,2.89538150667337,NaN,NaN,30.0612255822079

File: prototype/matlab/temp_mech/kit_models/run_log.txt
[0 설정] 시작 | Solver: lsqnonlin (analytical Jacobian) | Multistarts: 8 | Bootstrap: 200
[1 전처리] 데이터 로딩 및 전처리 중...
  RT 데이터: 총 2814행, 219셀 (cal=48, cyc=135, WLTP=36)
  Paired 데이터 (SOC=50, T_age in {0,10,40}): R_arc=2060행 (161셀), R0=2063행 (161셀)

[2 (A) 아크 분해] 모델 적합 및 부트스트랩 실행 중...
  - Component: R_arc (n=2060, cells=161)
  - Component: R0 (n=2063, cells=161)

--- [표 A] 아크 분해 결과 (out/A_arc_decomposition.csv) ---
Variant    Comp   Param         Value [   CI_lo,    CI_hi]       RSS      n       AIC       BIC
A0         R_arc  E_ct          48.18 [   47.94,    48.42]    40.087   2060   -8113.2   -8107.6
A1         R_arc  E_ct          49.74 [   49.13,    50.49]    36.069   2060   -8328.8   -8317.5
A1         R_arc  E_new         40.55 [   36.88,    43.40]    36.069   2060   -8328.8   -8317.5
A2         R_arc  E_ct          49.76 [   49.24,    50.47]    32.399   2060   -8545.8   -8523.3
A2         R_arc  E_new_T0      47.07 [   44.47,    48.39]    32.399   2060   -8545.8   -8523.3
A2         R_arc  E_new_T10     39.78 [   36.90,    42.30]    32.399   2060   -8545.8   -8523.3
A2         R_arc  E_new_T40     33.64 [   31.87,    35.48]    32.399   2060   -8545.8   -8523.3
fresh_T0   R_arc  E_fresh       54.05 [   52.76,    55.34]     5.056    101    -300.5    -297.8
fresh_T10  R_arc  E_fresh       53.04 [   52.59,    53.49]     0.237    107    -652.1    -649.5
fresh_T40  R_arc  E_fresh       58.63 [   57.35,    59.92]     1.143     86    -369.6    -367.1
A0         R0     E_ct           2.36 [    2.31,     2.40]     1.596   2063  -14778.2  -14772.6
A1         R0     E_ct           1.87 [    1.67,     2.00]     0.898   2063  -15963.6  -15952.3
A1         R0     E_new         15.63 [   13.30,    17.46]     0.898   2063  -15963.6  -15952.3
A2         R0     E_ct           1.88 [    1.68,     2.00]     0.873   2063  -16017.8  -15995.3
A2         R0     E_new_T0      16.86 [   14.22,    18.99]     0.873   2063  -16017.8  -15995.3
A2         R0     E_new_T10     15.45 [   13.50,    17.16]     0.873   2063  -16017.8  -15995.3
A2         R0     E_new_T40     12.19 [   10.28,    13.94]     0.873   2063  -16017.8  -15995.3
fresh_T0   R0     E_fresh        2.19 [    2.07,     2.32]     0.045    101    -776.4    -773.8
fresh_T10  R0     E_fresh        1.85 [    1.78,     1.93]     0.006    107   -1045.9   -1043.2
fresh_T40  R0     E_fresh        1.67 [    1.58,     1.76]     0.006     86    -825.9    -823.5

[3 (B) LOTO] 온도 제외 교차검증 및 전체 적합 실행 중...
  - Component: dR0 (age_type 1+2: 2383행, 183셀)
    LOTO held-out T= 0 degC 완료
    LOTO held-out T=10 degC 완료
    LOTO held-out T=25 degC 완료
    LOTO held-out T=40 degC 완료
  - Component: dRarc (age_type 1+2: 2383행, 183셀)
    LOTO held-out T= 0 degC 완료
    LOTO held-out T=10 degC 완료
    LOTO held-out T=25 degC 완료
    LOTO held-out T=40 degC 완료

--- [표 B] LOTO 결과: RMSE (mOhm) | median(pred/meas) ---

[Component: dR0]
Model  | T=0 degC           | T=10 degC          | T=25 degC          | T=40 degC          | In-sample RMSE/AIC
------------------------------------------------------------------------------------------------------------
M1     |  1.088 |  0.289    |  0.863 |  0.432    |  0.909 |  0.592    |  1.449 |  0.359    |  1.074 /    345.7
M2     |  0.993 |  0.615    |  0.631 |  0.587    |  0.790 |  0.924    |  1.113 |  0.736    |  0.809 /   -992.0
M3     |  1.156 |  0.875    |  0.645 |  0.501    |  0.842 |  0.855    |  1.072 |  0.606    |  0.841 /   -811.6
M4     |  2.095 |  1.754    |  0.724 |  0.305    |  0.825 |  0.820    |  1.072 |  0.606    |  0.835 /   -845.0

[Component: dRarc]
Model  | T=0 degC           | T=10 degC          | T=25 degC          | T=40 degC          | In-sample RMSE/AIC
------------------------------------------------------------------------------------------------------------
M1     |  2.132 |  0.289    |  1.934 |  0.393    |  1.786 |  0.472    |  1.820 |  0.461    |  1.901 /   3066.9
M2     |  1.661 |  0.622    |  1.251 |  0.660    |  1.156 |  0.691    |  2.443 |  1.248    |  1.327 /   1365.5
M3     |  1.717 |  0.553    |  1.239 |  0.574    |  1.339 |  0.861    |  1.884 |  0.905    |  1.391 /   1583.6
M4     |  2.959 |  1.247    |  1.304 |  0.518    |  1.339 |  0.861    |  1.883 |  0.903    |  1.387 /   1575.0

[4 (C) WLTP] 정조건(age_type 1+2) 모델로 WLTP(age_type 3) 예측 중...

--- [표 C] WLTP 검증 결과 (I_WLTP = 1.0, out/C_wltp.csv) ---
Comp   Model T_age       RMSE    MedRatio   FracOver  n_rows  n_cell
dR0    M1    ALL        0.666       0.572      0.167     431      36
dR0    M1    0          0.747       0.492      0.000      76       9
dR0    M1    10         0.542       0.541      0.000      80       9
dR0    M1    25         0.585       0.639      0.000     134       9
dR0    M1    40         0.752       1.207      0.667     141       9
dR0    M2    ALL        0.836       1.233      0.528     431      36
dR0    M2    0          1.457       2.523      0.778      76       9
dR0    M2    10         0.667       1.285      0.667      80       9
dR0    M2    25         0.475       0.822      0.000     134       9
dR0    M2    40         0.723       1.386      0.667     141       9
dR0    M3    ALL        0.963       1.065      0.528     431      36
dR0    M3    0          1.975       3.372      0.778      76       9
dR0    M3    10         0.433       1.132      0.667      80       9
dR0    M3    25         0.382       0.635      0.000     134       9
dR0    M3    40         0.696       1.306      0.667     141       9
dR0    M4    ALL        0.997       1.039      0.500     431      36
dR0    M4    0          2.043       3.462      0.778      76       9
dR0    M4    10         0.412       1.088      0.556      80       9
dR0    M4    25         0.403       0.579      0.000     134       9
dR0    M4    40         0.734       1.446      0.667     141       9
dRarc  M1    ALL        1.594       0.458      0.000     431      35
dRarc  M1    0          2.060       0.434      0.000      76       9
dRarc  M1    10         1.664       0.457      0.000      80       9
dRarc  M1    25         1.384       0.495      0.000     134       9
dRarc  M1    40         1.446       0.576      0.000     141       8
dRarc  M2    ALL        1.298       0.806      0.114     431      35
dRarc  M2    0          1.841       0.972      0.333      76       9
dRarc  M2    10         1.428       0.786      0.000      80       9
dRarc  M2    25         0.985       0.678      0.000     134       9
dRarc  M2    40         1.117       0.885      0.125     141       8
dRarc  M3    ALL        1.277       0.687      0.086     431      35
dRarc  M3    0          1.919       0.942      0.333      76       9
dRarc  M3    10         1.376       0.562      0.000      80       9
dRarc  M3    25         0.853       0.628      0.000     134       9
dRarc  M3    40         1.112       0.833      0.000     141       8
dRarc  M4    ALL        1.284       0.688      0.143     431      35
dRarc  M4    0          1.938       1.003      0.556      76       9
dRarc  M4    10         1.373       0.566      0.000      80       9
dRarc  M4    25         0.890       0.618      0.000     134       9
dRarc  M4    40         1.091       0.873      0.000     141       8

[참고] I_WLTP = 1.0 C는 메타데이터 부재로 인한 유효 충전 C-rate 가정값입니다.
[민감도] I_WLTP = 0.5 ~ 2.0 C 변화 시 전체 WLTP median(pred/meas) 범위:
  dR0 M2: [0.646, 1.872]  (I=0.5: 0.646 | I=1.0: 1.233 | I=2.0: 1.872)
  dR0 M3: [0.479, 1.775]  (I=0.5: 0.479 | I=1.0: 1.065 | I=2.0: 1.775)
  dR0 M4: [0.451, 2.276]  (I=0.5: 0.451 | I=1.0: 1.039 | I=2.0: 2.276)
  dRarc M2: [0.735, 0.872]  (I=0.5: 0.735 | I=1.0: 0.806 | I=2.0: 0.872)
  dRarc M3: [0.593, 0.820]  (I=0.5: 0.593 | I=1.0: 0.687 | I=2.0: 0.820)
  dRarc M4: [0.578, 0.782]  (I=0.5: 0.578 | I=1.0: 0.688 | I=2.0: 0.782)

[5 그림] 결과 그림 생성 및 저장 중...
  저장 완료: out\fig_A_decomp.png
  저장 완료: out\fig_B_loto.png

전체 분석 완료 (총 소요시간: 35.8초).
