Repository: LAP1N7/battery-life-model

# prototype/ (트랙 C, 레포 밖 작업 사본)

트랙 C가 레포 밖 `prototype/`에서 한 분석 코드와 작은 결과 파일을 올린 것이다.
원본 데이터와 1 MB 이상 파일(파생 데이터 표 포함)은 올리지 않았다. 코드는 원래 폴더 구조(`켄/prototype`, `켄/data`, `켄/Mothat/data`) 기준 상대경로라 그대로 실행하려면 같은 구조가 필요하다.

| 경로 | 데이터 | 내용 |
|---|---|---|
| matlab/temp_mech/mohtat_modes | Mohtat | ICA 특징, 모드 시간 거동, 모드–저항 결합 |
| matlab/temp_mech/mohtat_eqs | Mohtat | E1–E5: 모드 대 손실, 시간 지수, ΔR = s·L^p (M1–M4) |
| matlab/temp_mech/model_dev | Mohtat | D1 기준점 민감도, D2 s의 구조 모델(S0–S4), D3 고온→상온·저온 전이. 사전 등록: prereg.md |
| matlab/temp_mech/temp_eqs | KIT + Mohtat | 같은 손실 비교(K), s(T) 아레니우스(S), 모드 부분상관(P) |
| matlab/temp_mech/kit_models | KIT | 아크 분해, 저항 모델 M1–M4 온도 하나 빼기 검증, WLTP 예측 |
| matlab/temp_mech/kit_optemp | KIT | 운전온도 대 25 °C 겉보기 활성화에너지 |
| kit_data.py, kit_inspect.py, stage1_kit_fit.py | KIT | 체크업 용량 추출, BLAST-Lite형 용량손실 모델, WLTP 예측 |
| kit_eis_signatures.py, mech_crosscheck.py | KIT (+M50T) | EIS·펄스·CE 서명 비교 |
| results/ | KIT | 위 스크립트의 요약 결과(1 MB 미만만) |

**주의:** KIT 관련 파일에는 결과가 들어 있다. B의 KIT 사전 등록 시험이 끝나기 전에는 B가 이 결과를 열지 않도록 한다.
MATLAB 코드는 Gemini(neon)가 작성하고 트랙 C가 실행·수정했다. 수정한 줄에는 `% 수정:` 주석이 있다.

File: prototype/results/kit_eis/interpretation_ko.md
## 11. 해석 (사람이 쓴 부분: 위 자동 표의 수치에서 읽은 내용, 인과 주장 아님)

모든 문장은 "조건 기반 그룹의 신호 차이"이며, 메커니즘 자체를 측정한 것이 아니다. 조건 수준 표본이 작아(그룹당 조건 3-24개, SOH 0.90에서는 G1 3개) 효과 크기와 부호 위주로 읽어야 한다. 390개 검정을 돌렸으므로 p<0.01도 일부는 우연일 수 있다.

### 분리된 것
- **G2a(캘린더 고온/고SOC): R0(HFR) 상승이 가장 뚜렷하다.** G2a vs G2b에서 dR0는 SOH 0.975에서 Cliff d=0.80 (p=0.0075, 6 vs 10 조건), 0.95에서 d=0.63 (p=0.042). 손실 %p당 dR0는 SOH 0.90에서 G2a 0.0090 대 사이클 군 0.0014-0.0020으로 4-6배다(G2a는 12셀/5조건). 문헌 행 #0(SEI: R0 "flat to slight up")과 방향은 맞지만 크기는 'slight'를 넘는다. 이 크기를 SEI 단독으로 설명할 수는 없고(전해액 소모, 접촉 변화 등 다른 후보는 이 데이터로 구분 불가), SEI 외 요인이 섞였을 가능성만 말할 수 있다.
- **G2a의 모델프리 R_arc 상승**: G2a vs G2b에서 SOH 0.95의 dR_arc d=0.87 (p=0.003). 문헌 #1(SEI mid/high-f arc up)과 방향이 같다. 단 SOH 0.99-0.975에서는 유의하지 않아 '조기' 신호는 아니다.
- **G1(플래팅 가설: 저온 + 충전율 1C 이상) vs G0(같은 저온, 0.33C)**: 모델프리 R_arc가 SOH 0.99/0.975/0.95에서 G1이 높다(d=0.83/0.83/0.72, 각각 p=0.0018/0.0032/0.028; 조건 수 7/6/5 vs 12/12/10). 1-CE 누적 평균도 SOH 0.975/0.95/0.90에서 G1이 높다(d=0.57/0.53/0.61, p=0.019/0.030/0.012, 12 vs 12 조건, SOH 0.99에서는 d=0.02로 차이 없음). 문헌 #14(플래팅 후 비가역 mid arc 성장)와 #19(CE 하락)에 방향이 맞는다. 다만 (1) G1은 SOH 0.99에 도달한 셀이 36개 중 19개, 0.90에서 6개뿐이고 체크업 사이 간격이 큰 빠른 열화 셀이 보간에서 빠져 선택 편향이 있다, (2) 같은 신호가 고율 충전의 다른 영향(SEI 가속, 저온 반응속도)으로도 생길 수 있어 플래팅 확정이 아니다, (3) 작업 지시의 표준 기대 "용량 손실 대비 R_arc 증가가 상대적으로 작다"는 이 데이터에서 지지되지 않았다(SOH 0.95 손실당 dR_arc: G1 0.020 > G3 0.007, G0 0.007).
- **G3(고온 사이클링): 아크 정점 τ 이동과 DRT 2-100 ms 면적 증가.** dlog(τ_apex)가 SOH 0.95에서 G3 +0.36, 나머지 +0.05-0.24이고 G3만 SOH 0.95부터 지속 분리(+)된다. DRT 2-100 ms 면적은 SOH 0.99부터 G3가 높다(d>=0.5, p<0.01). 반대로 DRT 2 ms 미만 면적은 G3에서 가장 크게 감소한다(SOH 0.95 이후 지속 분리, -). 이 비교에는 G3 단독 대조군(고온 쌍)이 없어 '고온 효과'와 '창/충전율 혼합 효과'를 나누지 못했다.
- 펄스 R(10 ms, 1 s)은 EIS보다 둔감하고 비특이적이다. G1의 1 s 펄스만 SOH 0.99에서 분리 표시가 있고, G5(WLTP)는 음의 방향으로 분리되나 해석 대상 그룹이 아니다.

### 분리되지 않은 것 / 불안정한 특징량
- **ECM의 R1+R2(dR_arc_fit)와 ECM 지배 호의 τ**: 초기 노이즈(MAD)가 0.25 및 0.52인데 SOH 0.90 중앙값은 0.08 및 1.06이라 신호/노이즈가 0.3 및 2.0이다. ECM 채택 스펙트럼의 약 23%에서 두 번째 호의 CPE 지수 α2가 상한(1.0)에 붙는 등 파라미터 식별이 약하다. Kruskal-Wallis도 R1+R2는 모든 SOH에서 p>0.3, ECM τ는 p>=0.09로 그룹 분리가 없다. **이 특징량은 결론에 쓰지 말 것.** 모델프리 R_arc(신호/노이즈 13.7)와 Rpol(13.3)이 훨씬 안정적이다.
- **저온 쪽 기울기 각도(LF angle)**: 신호/노이즈 0.7, 어떤 그룹도 분리되지 않았다.
- **DRT 주 피크 τ**: 격자(약 10점/decade)에 양자화되어 있고 초기 노이즈가 0이다. SOH 0.90에서만 Kruskal-Wallis p=0.006이라 조기 신호로는 부적합하다. DRT 면적(2-100 ms, 2 ms 미만)은 신호/노이즈가 각각 24.7, 6.5로 안정적이나, 면적 이동이 어떤 물리 과정인지는 DRT 단독으로 단정할 수 없다(정규화 λ 고정, 문헌 #2/#15도 'ambiguous').
- **어떤 신호도 용량 손실보다 먼저 움직인다는 증거는 없다.** SOH 0.99에서 신호 중앙값은 대부분 초기 노이즈 이하이고, SOH 0.975에서도 R_arc_mf의 G1 값(2.5 %p x 0.011 = 약 +2.7%)은 노이즈(2.4%) 수준이다. 용량 손실 대비 반응이 가장 큰 것은 DRT 2-100 ms 면적(SOH 0.90에서 %p당 0.10-0.16)과 모델프리 R_arc(0.02-0.035)이고, R0는 사이클 셀에서 가장 둔감하다(%p당 0.0014-0.0020; 용량 10%p 손실에도 R0 중앙값 +1.8%).
- **조기 특징량(SOH>=0.975) 개별 셀 분류는 실패했다.** EIS 10개만 쓴 6그룹 분류의 균형 정확도는 0.15 (우연 0.167, 순열 95% 0.24), EIS+펄스는 0.19 (순열 p=0.25), 사이클 3그룹은 0.24 (우연 0.33). 용량 손실 하나만 쓴 대조군이 0.46 (순열 p=0.01)으로 훨씬 높은데, 이는 그룹마다 도달한 손실 수준이 달라서(G1 0.5 %p, G2b 2.0 %p) 생긴 교란이다. EIS 신호는 그룹 중앙값 수준에서는 차이가 있어도 SOH 0.975 이전 개별 셀 수준에서는 노이즈에 묻혔다. 사이클 3그룹에 1-CE를 더하면 0.44 (순열 p=0.15)로 올라가지만 우연 수준을 넘지 못했다. 표본이 작아(57셀, 27조건) 약한 신호를 확인하거나 배제할 수 없다.

### SOC 의존성
- 같은 셀의 BOL 아크 구조가 SOC 10%에서 크게 다르다(모델프리 R_arc 9.6 mOhm, τ 25.6 ms; SOC 30-90%에서는 3.7-4.6 mOhm, 1.4-1.6 ms). 그래서 SOC 10%의 아크는 다른 과정이 지배하는 것으로 보이고, SOC 50% 결과를 다른 SOC로 그대로 옮길 수 없다.
- SOH 0.95에서 셀 수준 순위 상관(SOC 50% 대비)은 dR0가 0.53-0.69로 가장 재현성이 높고, 모델프리 R_arc는 0.28-0.64, dlogτ는 0.31-0.37, ECM R_arc는 -0.09-0.10(재현 안 됨)이다. R0만 SOC에 둔감하고 아크 지표는 SOC 선택에 민감하다. 같은 이유로 G1/G3에서 보인 아크 기반 구분도 SOC 50%에서의 관찰로 한정해야 한다.

### 문헌 기대와의 대조 요약
- 일치(방향 + 유의): 행 #0(G2a R0 상승), #1(SOH 0.95의 G2a R_arc 상승), #14(G1 R_arc 상승), #19(G1의 1-CE 상승), #30/#31(SOH 0.975에서 deep 창의 펄스 R이 shallow보다 높음, 8쌍 중 8쌍).
- 일치하지 않거나 불안정: #27/#39(LAM: deep 창이 R_arc를 키운다는 기대)는 SOH 0.975에서 차이 없음, SOH 0.90에서 오히려 deep가 낮음(6쌍 중 0쌍에서 높음, 부호검정 p=0.031). 펄스 R의 deep>shallow도 SOH 0.95-0.90에서 사라지거나 뒤집힌다. 즉 deep 창에 대한 LAM 가설은 지지되지 않았다. deep 창은 하한 컷오프(2.5 V)와 상한이 함께 달라 교란이 크고, deep에서 1-CE가 높은 것(16쌍 모두, p<0.001)도 DoD보다 낮은 전압 영역의 부반응 등 다른 설명이 가능하다.
- 문헌 행 다수가 specificity 'ambiguous'(mid-arc, DRT 피크)라서, 방향이 맞아도 메커니즘을 구분하는 근거가 되지는 않는다. R0와 펄스 R, 1-CE처럼 'sensitive/diagnostic' 표기 행이 비교적 해석하기 쉽다.
- 용량 손실의 시간/EFC 지수(loss ~ x^b)는 캘린더 b=0.65 (G2a, G2b), 고온 사이클 G3 0.53, 저온 G0 0.66, G1 0.88(단 5셀: 빠르게 열화하는 셀은 충분한 점이 없어 빠짐)이다. √t(b=0.5) 기대는 G3에서만 가깝고 캘린더는 0.5와 1.0 사이라서 순수 SEI √t로 보기 어렵다. 이 지수 기대는 문헌 매트릭스에 없는 '표준 기대'로 출처 미확정(to be cited)이다.

File: prototype/results/kit_eis/summary.md
# KIT RADAR EIS 시그니처: 스트레스 조건 → 메커니즘 가설 → 진단 신호

자동 생성 (`kit_eis_signatures.py`). 공개 데이터만 사용. 메커니즘 그룹은 **조건 기반 가설 라벨이며 정답(ground truth)이 아님**.

## 1. 데이터와 SOC 선택

- 셀 228개, 유효 실온(is_rt=1, valid=1) 스펙트럼 17548개, 스펙트럼당 29점, 0.05 Hz - 14.7 kHz, 측정 온도 중앙값 25.07 C (범위 1.3-27.9).
- 존재하는 SOC: 10% (n=3645), 30% (n=3539), 50% (n=3467), 70% (n=3446), 90% (n=3451). **주 분석은 SOC 50% 하나로 통일** (이전 mech_crosscheck와 동일, 셀당 중앙값 16.0개 스펙트럼). 다른 SOC는 아래 5절에서 민감도로만 비교.
- 파일의 Im 부호는 표준과 반대(-Im Z): 고주파 유도성 부분이 음수, 용량성 호가 양수. 이하 Im은 파일 부호.
- 3 kHz 이상에서는 Re(Z)가 R0 아래로 떨어지는 아티팩트(케이블/표피효과 추정)가 있어 ECM 피팅은 f <= 3.2 kHz만 사용 (유도성 L은 자유 파라미터). R0는 Im=0 교차점의 선형 보간.
- SOH = 체크업 용량 / 첫 체크업 용량을 EIS 시각(day)에 선형 보간 (체크업 범위 밖 3일 초과는 제외, 해당 없는 스펙트럼 0개).
- 이전 스펙트럼 대비 변화량(Δ)의 BOL = 셀당 처음 2개 유효 스펙트럼 평균(SOH>=0.99일 때). 

## 2. 스펙트럼별 특징량과 피팅 품질

특징량: R0(HFR), R_arc(ECM R1+R2 / 모델 프리: Im 극소점의 Re - R0), 아크 정점 주파수 → τ=1/(2π f_apex) (1-1000 Hz 내부 극대, 경계면이면 무효), 저주파(<=1 Hz) 기울기 각도, 자체 구현 Tikhonov-NNLS DRT (피크 위치/면적; 선택 항목).

ECM: R0 + L + (R1||CPE1) + (R2||CPE2) + CPE 꼬리(확산), 8개 초기값 중 최소 비용 선택, 가중 1/|Z|. 폐기 기준: 미수렴 또는 상대 rms 잔차 > 2% 또는 R_arc 범위 밖.

| SOC | 스펙트럼 | ECM 채택 | ECM 폐기 | rms 중앙 | rms p95 | R0 발견 | 아크 정점(내부) | R_arc 모델프리 | LF 각도 | DRT 채택 | DRT 피크 |
|---|---|---|---|---|---|---|---|---|---|---|---|
| 10% | 3645 | 3476 | 169 (4.6%) | 0.0103 | 0.0147 | 3645 | 3619 | 3623 | 3645 | 3491 | 3491 |
| 30% | 3539 | 3305 | 234 (6.6%) | 0.0103 | 0.0147 | 3539 | 3529 | 3533 | 3539 | 3333 | 3333 |
| 50% | 3467 | 3210 | 257 (7.4%) | 0.0102 | 0.0145 | 3467 | 3424 | 3428 | 3467 | 3235 | 3235 |
| 70% | 3446 | 3111 | 335 (9.7%) | 0.0104 | 0.0143 | 3446 | 3303 | 3311 | 3446 | 3139 | 3139 |
| 90% | 3451 | 3061 | 390 (11.3%) | 0.0108 | 0.0146 | 3451 | 3393 | 3423 | 3451 | 3084 | 3084 |


SOC 50 중앙값: R0 15.332 mOhm, R_arc(모델프리) 5.037, R_arc(ECM) 8.317, τ_apex 2.344 ms, LF 각도 53.8 deg; ECM τ1 0.372 ms, τ2 10.779 ms. **즉 '아크'는 약 1-3 mOhm(R0의 10-30%)로 작고 모델 파라미터는 경계에 자주 걸림:**
ECM 채택 스펙트럼 중 경계 파라미터 비율: alpha1_at_ub=0.049, alpha2_at_ub=0.227, R2_at_lb=0.0, R1_at_lb=0.0, tau1_at_lb=0.02, tau2_at_ub=0.0, L_at_ub=0.0.

## 3. 그룹 정의 (조건 기반 가설)

| 그룹 | 정의 | 셀 수 | 조건 수 |
|---|---|---|---|
| G0 | G0 cycle, T<=10C, 0.33C charge (cold, gentle; reference) | 36 | 12 |
| G1 | G1 plating-prone: cycle, T<=10C, charge>=1C | 36 | 12 |
| G2a | G2a calendar hot/high-SOC: T>=25C and SOC>=50% | 18 | 6 |
| G2b | G2b calendar mild: rest | 30 | 10 |
| G3 | G3 high-T cycling: cycle, T>=25C | 72 | 24 |
| G5 | G5 WLTP profile cells (not in the brief; kept as a separate class) | 36 | 12 |


G4(깊은 창 vs 얕은 창): 2.5-4.2 V(deep), 3.249-4.2 V(mid), 3.249-4.092 V(shallow)를 같은 (T, 충전율, 방전율)에서 짝지어 비교(6절). 사이클 셀 창별 셀 수: {'deep': 48, 'mid': 48, 'shallow': 48}. 그룹 G1/G3/G0는 서로 겹치지 않으며 G2는 캘린더 셀만, G5(WLTP)는 과제 명세 밖이나 참고용으로 포함.

## 4. 동일 SOH에서의 시그니처 (SOC 50%)

각 셀에서 SOH가 목표값을 처음 아래로 가로지르는 두 스펙트럼 사이를 선형 보간(간격 > 0.06이면 제외). 표는 셀 수준 중앙값과 **%p 용량 손실당 신호 변화**(중앙값 / 손실 %p), n = 셀 수 / 조건 수. 검정은 복제 셀의 유사반복을 피하려고 **조건 수준(조건별 중앙값)** 에서 수행.

매칭 가능 셀 수 / 체크업 용량이 해당 SOH에 도달한 셀 수 / 그룹 전체 (매칭 실패 = 체크업 사이 SOH 하락 간격 > 0.06이라 보간 제외, 또는 EIS 값 결측. 빠르게 열화하는 셀일수록 체크업 간격이 커서 빠지므로 G1 등은 선택 편향 가능):

| SOH | G0 | G1 | G2a | G2b | G3 | G5 |
|---|---|---|---|---|---|---|
| 0.99 | 35 / 36 / 36 | 19 / 36 / 36 | 18 / 18 / 18 | 30 / 30 / 30 | 58 / 72 / 72 | 36 / 36 / 36 |
| 0.98 | 35 / 36 / 36 | 18 / 36 / 36 | 18 / 18 / 18 | 30 / 30 / 30 | 58 / 72 / 72 | 36 / 36 / 36 |
| 0.975 | 35 / 36 / 36 | 18 / 36 / 36 | 18 / 18 / 18 | 30 / 30 / 30 | 58 / 72 / 72 | 36 / 36 / 36 |
| 0.95 | 29 / 36 / 36 | 13 / 36 / 36 | 18 / 18 / 18 | 30 / 30 / 30 | 57 / 72 / 72 | 34 / 36 / 36 |
| 0.9 | 24 / 36 / 36 | 6 / 36 / 36 | 12 / 15 / 18 | 0 / 9 / 30 | 62 / 71 / 72 | 32 / 36 / 36 |


### SOH 0.975 (용량 손실 2.5 %p): 신호/%p, [n 셀/조건]

| 신호 | G0 | G1 | G2a | G2b | G3 | G5 |
|---|---|---|---|---|---|---|
| dR0/R0 (HFR) | -0.00148 [35/12] | -0.00295 [18/6] | 0.00292 [18/6] | 0.00059 [30/10] | -0.00035 [58/20] | -0.00027 [36/12] |
| dR_arc/R_arc0 (ECM fit R1+R2) | -0.00364 [31/12] | 0.02581 [16/6] | -0.01803 [18/6] | -0.03898 [30/10] | -0.02651 [52/20] | 0.01052 [33/12] |
| dR_arc/R_arc0 (model-free, Re@Im-min - R0) | -0.02182 [35/12] | 0.01092 [18/6] | 0.0066 [18/6] | -0.02154 [30/10] | -0.01772 [57/20] | -0.03722 [34/12] |
| dRpol(1Hz-R0)/Rpol0 | -0.01381 [35/12] | 0.01175 [18/6] | 0.00382 [18/6] | -0.0134 [30/10] | -0.0125 [58/20] | -0.02959 [36/12] |
| dlog(tau apex) | 0.02621 [35/12] | 0.01332 [18/6] | 0.01857 [18/6] | -0.00463 [30/10] | 0.04142 [57/20] | 0.0294 [34/12] |
| dlog(tau dominant ECM arc) | 0.06452 [31/12] | 0.1811 [16/6] | 0.02869 [18/6] | -0.01184 [30/10] | 0.1724 [52/20] | 0.0686 [33/12] |
| d LF angle (deg, <=1 Hz) | -0.7225 [35/12] | -0.4695 [18/6] | 0.7932 [18/6] | -0.4401 [30/10] | -0.7349 [58/20] | -0.7654 [36/12] |
| dDRT area 2-100 ms | 0.03257 [34/12] | 0.0785 [16/6] | 0.03435 [18/6] | 0.02097 [30/10] | 0.09334 [52/20] | 0.02443 [33/12] |
| dDRT area <2 ms | -0.04077 [34/12] | -0.02182 [16/6] | -0.01739 [18/6] | -0.03602 [30/10] | -0.06402 [52/20] | -0.06638 [33/12] |
| dlog(DRT main peak tau) | 0.03153 [34/12] | 0 [16/6] | 0 [18/6] | 0.00459 [30/10] | 0 [52/20] | 0.02678 [33/12] |
| dR(10 ms pulse)/R0 | -0.0043 [35/12] | -0.00027 [18/6] | -0.00151 [18/6] | -0.00792 [30/10] | -0.00679 [58/20] | -0.01157 [36/12] |
| dR(1 s pulse)/R0 | -0.00435 [35/12] | -0.00052 [18/6] | -0.00134 [18/6] | -0.00725 [30/10] | -0.00559 [58/20] | -0.00803 [36/12] |
| mean (1-CE), ageing cycles | 0.00068 [36/12] | 0.00091 [36/12] | - | - | 0.00061 [72/24] | - |


### SOH 0.95 (용량 손실 5.0 %p): 신호/%p, [n 셀/조건]

| 신호 | G0 | G1 | G2a | G2b | G3 | G5 |
|---|---|---|---|---|---|---|
| dR0/R0 (HFR) | -0.00029 [29/10] | -0.00119 [13/5] | 0.00374 [18/6] | 0.00118 [30/10] | 0.00069 [57/20] | -0.00022 [34/12] |
| dR_arc/R_arc0 (ECM fit R1+R2) | -0.00281 [26/10] | 0.01526 [11/5] | 0.01544 [18/6] | 0.00087 [30/10] | -0.00326 [52/20] | -0.00111 [32/12] |
| dR_arc/R_arc0 (model-free, Re@Im-min - R0) | 0.00675 [29/10] | 0.02043 [13/5] | 0.00586 [18/6] | -0.01142 [30/10] | 0.00718 [56/20] | -0.00993 [32/12] |
| dRpol(1Hz-R0)/Rpol0 | 0.00746 [29/10] | 0.02176 [13/5] | 0.00754 [18/6] | -0.00479 [30/10] | 0.00843 [57/20] | -0.00547 [34/12] |
| dlog(tau apex) | 0.02654 [29/10] | 0.01583 [13/5] | 0.04802 [18/6] | 0.01072 [30/10] | 0.07217 [56/20] | 0.04411 [32/12] |
| dlog(tau dominant ECM arc) | 0.08191 [26/10] | 0.08553 [11/5] | 0.02232 [18/6] | 0.02828 [30/10] | 0.09979 [52/20] | 0.07899 [32/12] |
| d LF angle (deg, <=1 Hz) | -0.5962 [29/10] | -0.4976 [13/5] | 0.0165 [18/6] | -0.4354 [30/10] | -0.3823 [57/20] | -0.6384 [34/12] |
| dDRT area 2-100 ms | 0.06917 [28/10] | 0.09021 [11/5] | 0.05166 [18/6] | 0.04484 [30/10] | 0.1276 [52/20] | 0.05751 [33/12] |
| dDRT area <2 ms | -0.02438 [28/10] | -0.01578 [11/5] | -0.01676 [18/6] | -0.03108 [30/10] | -0.0454 [52/20] | -0.03914 [33/12] |
| dlog(DRT main peak tau) | 0.02453 [28/10] | 0.02487 [11/5] | 0 [18/6] | 0.00658 [30/10] | 0.01663 [52/20] | 0.02212 [33/12] |
| dR(10 ms pulse)/R0 | 0.00078 [29/10] | 0.00097 [13/5] | 0.00073 [18/6] | -0.00451 [30/10] | -0.0014 [57/20] | -0.00556 [34/12] |
| dR(1 s pulse)/R0 | 0.00043 [29/10] | 0.00179 [13/5] | 0.00232 [18/6] | -0.00184 [30/10] | 0.00047 [57/20] | -0.00335 [34/12] |
| mean (1-CE), ageing cycles | 0.00032 [36/12] | 0.0005 [36/12] | - | - | 0.00021 [72/24] | - |


### SOH 0.9 (용량 손실 10.0 %p): 신호/%p, [n 셀/조건]

| 신호 | G0 | G1 | G2a | G2b | G3 | G5 |
|---|---|---|---|---|---|---|
| dR0/R0 (HFR) | 0.00137 [24/8] | 0.00208 [6/3] | 0.00903 [12/5] | - | 0.00195 [62/22] | 0.00137 [32/11] |
| dR_arc/R_arc0 (ECM fit R1+R2) | 0.02512 [22/8] | 0.01595 [5/3] | 0.01701 [12/5] | - | -0.00019 [58/21] | 0.0059 [30/11] |
| dR_arc/R_arc0 (model-free, Re@Im-min - R0) | 0.03288 [24/8] | 0.03482 [6/3] | 0.01999 [12/5] | - | 0.03223 [62/22] | 0.01877 [32/11] |
| dRpol(1Hz-R0)/Rpol0 | 0.03045 [24/8] | 0.02855 [6/3] | 0.01813 [12/5] | - | 0.02857 [62/22] | 0.01857 [32/11] |
| dlog(tau apex) | 0.02318 [24/8] | 0.05442 [6/3] | 0.01647 [12/5] | - | 0.1145 [62/22] | 0.07382 [32/11] |
| dlog(tau dominant ECM arc) | 0.06165 [22/8] | 0.03062 [5/3] | 0.03834 [12/5] | - | 0.1221 [58/21] | 0.1299 [30/11] |
| d LF angle (deg, <=1 Hz) | -0.1563 [24/8] | -0.2531 [6/3] | -0.0113 [12/5] | - | -0.2414 [62/22] | -0.165 [32/11] |
| dDRT area 2-100 ms | 0.1009 [23/8] | 0.1303 [5/3] | 0.05283 [12/5] | - | 0.1616 [58/21] | 0.1023 [31/11] |
| dDRT area <2 ms | -0.00815 [23/8] | -0.01268 [5/3] | -0.00898 [12/5] | - | -0.02465 [58/21] | -0.02113 [31/11] |
| dlog(DRT main peak tau) | 0.01578 [23/8] | 0.02088 [5/3] | 0 [12/5] | - | 0.0235 [58/21] | 0 [31/11] |
| dR(10 ms pulse)/R0 | 0.00601 [24/8] | 0.00601 [6/3] | 0.00731 [12/5] | - | 0.00291 [62/22] | 0.00187 [32/11] |
| dR(1 s pulse)/R0 | 0.00693 [24/8] | 0.00831 [6/3] | 0.01103 [12/5] | - | 0.00746 [62/22] | 0.00414 [32/11] |
| mean (1-CE), ageing cycles | 0.00012 [36/12] | 0.00026 [36/12] | - | - | 9e-05 [71/24] | - |


(`mean_1mCE`는 손실당 값이 아니라 누적 평균 1-CE의 절대 수준을 손실 %p로 나눈 값이며 사이클 셀만 존재. 펄스 ΔR은 체크업 시점 RT 펄스 블록의 최근접 값.)

## 5. 어느 신호가 먼저 분리되는가

그룹 vs 나머지 전체, 조건 수준 Cliff's delta |d|>=0.5 및 Mann-Whitney p<0.01, 그리고 더 낮은 SOH 점에서도 유지될 때 '지속 분리'로 인정하고 그 첫 SOH를 표기 (+ = 그룹이 더 큼, - = 더 작음, . = 분리 없음). 신호 13개 x 그룹 6개 x SOH 5점 = 390 검정이므로 p<0.01에서도 우연 일치가 몇 개 있을 수 있음.

| 신호 | G0 | G1 | G2a | G2b | G3 | G5 |
|---|---|---|---|---|---|---|
| dR0/R0 (HFR) | . | . | 0.98+ | . | . | . |
| dR_arc/R_arc0 (ECM fit R1+R2) | . | . | . | . | . | . |
| dR_arc/R_arc0 (model-free, Re@Im-min - R0) | . | 0.99+ | . | . | . | 0.98- |
| dRpol(1Hz-R0)/Rpol0 | . | 0.99+ | . | . | . | 0.98- |
| dlog(tau apex) | . | . | . | . | 0.95+ | . |
| dlog(tau dominant ECM arc) | . | . | . | . | . | . |
| d LF angle (deg, <=1 Hz) | . | . | . | . | . | . |
| dDRT area 2-100 ms | . | . | . | . | 0.99+ | . |
| dDRT area <2 ms | . | 0.99+ | 0.975+ | . | 0.95- | . |
| dlog(DRT main peak tau) | . | . | . | . | . | . |
| dR(10 ms pulse)/R0 | . | . | . | . | . | 0.98- |
| dR(1 s pulse)/R0 | . | 0.99+ | . | . | . | 0.95- |
| mean (1-CE), ageing cycles | . | 0.975+ | . | . | . | . |


Kruskal-Wallis (조건 수준, 그룹당 조건 >=3인 그룹만): p 값

| 신호 | SOH 0.99 | SOH 0.98 | SOH 0.975 | SOH 0.95 | SOH 0.9 |
|---|---|---|---|---|---|
| dR0/R0 (HFR) | 0.0387 (k=6) | 0.0138 (k=6) | 0.00115 (k=6) | 0.00039 (k=6) | 0.00898 (k=5) |
| dR_arc/R_arc0 (ECM fit R1+R2) | 0.7 (k=6) | 0.77 (k=6) | 0.463 (k=6) | 0.633 (k=6) | 0.338 (k=5) |
| dR_arc/R_arc0 (model-free, Re@Im-min - R0) | 0.00181 (k=6) | 0.00099 (k=6) | 0.00028 (k=6) | 0.00043 (k=6) | 0.00672 (k=5) |
| dRpol(1Hz-R0)/Rpol0 | 0.00067 (k=6) | 0.00177 (k=6) | 0.00018 (k=6) | 0.00013 (k=6) | 0.0221 (k=5) |
| dlog(tau apex) | 0.745 (k=6) | 0.842 (k=6) | 0.377 (k=6) | 0.00218 (k=6) | 4e-05 (k=5) |
| dlog(tau dominant ECM arc) | 0.0895 (k=6) | 0.382 (k=6) | 0.188 (k=6) | 0.511 (k=6) | 0.276 (k=5) |
| d LF angle (deg, <=1 Hz) | 0.807 (k=6) | 0.377 (k=6) | 0.0988 (k=6) | 0.685 (k=6) | 0.686 (k=5) |
| dDRT area 2-100 ms | 0.00209 (k=6) | 0.00112 (k=6) | 0.00051 (k=6) | 0.00265 (k=6) | 0.0022 (k=5) |
| dDRT area <2 ms | 0.0152 (k=6) | 0.00182 (k=6) | 0.00016 (k=6) | 0.00016 (k=6) | 0.0009 (k=5) |
| dlog(DRT main peak tau) | 0.915 (k=6) | 0.921 (k=6) | 0.685 (k=6) | 0.493 (k=6) | 0.00564 (k=5) |
| dR(10 ms pulse)/R0 | 0.00065 (k=6) | 0.0311 (k=6) | 0.00594 (k=6) | 0.00112 (k=6) | 0.0001 (k=5) |
| dR(1 s pulse)/R0 | 0.00061 (k=6) | 0.0704 (k=6) | 0.0104 (k=6) | 0.00356 (k=6) | 0.00233 (k=5) |
| mean (1-CE), ageing cycles | 0.984 (k=3) | 0.133 (k=3) | 0.0342 (k=3) | 0.0213 (k=3) | 0.00281 (k=3) |


### 조기 특징량(SOH>=0.975)만으로 그룹 분류, 조건 단위 leave-one-condition-out

셀당 SOH>=0.975 구간의 마지막 2개 유효값 평균, 셀 128개 (구간 내 스펙트럼 >=2개), 마지막 SOH 중앙값 0.9796, 손실 중앙값 1.157 %p, 그룹별 손실 중앙값 {'G0': 0.974, 'G1': 0.51, 'G2a': 1.369, 'G2b': 2.049, 'G3': 1.083, 'G5': 1.065}. 그룹 간 도달 손실이 다르므로 용량 손실만 쓴 대조군(C, H)을 같이 표시.

| 모델/특징량 | 셀/조건 | 모델 | 정확도 | 균형 정확도 | 우연 수준 | 순열 95% | 순열 p |
|---|---|---|---|---|---|---|---|
| A EIS only, 6 groups | 128/52 | logreg | 0.172 | 0.154 | 0.167 | 0.235 | 0.703 |
| B EIS+pulse, 6 groups | 128/52 | logreg | 0.18 | 0.19 | 0.167 | 0.226 | 0.248 |
| C capacity loss only, 6 groups | 128/52 | logreg | 0.43 | 0.464 | 0.167 | 0.288 | 0.01 |
| D EIS+pulse+loss, 6 groups | 128/52 | logreg | 0.398 | 0.403 | 0.167 | 0.245 | 0.01 |
| E EIS+pulse, cycle G0/G1/G3 | 57/27 | logreg | 0.333 | 0.244 | 0.333 | 0.482 | 0.861 |
| F +mean(1-CE), cycle G0/G1/G3 | 57/27 | logreg | 0.368 | 0.441 | 0.333 | 0.498 | 0.149 |
| G mean(1-CE) only, cycle G0/G1/G3 | 47/18 | logreg | 0.277 | 0.188 | 0.333 | 0.396 | 0.713 |
| H capacity loss only, cycle G0/G1/G3 | 57/27 | logreg | 0.544 | 0.569 | 0.333 | 0.514 | 0.02 |
| I EIS+pulse, calendar G2a/G2b | 48/16 | logreg | 0.625 | 0.622 | 0.5 | 0.634 | 0.129 |
| A RF EIS+pulse, 6 groups | 128/52 | rf | 0.289 | 0.285 | 0.167 | - | - |


클래스별 재현율: B EIS+pulse, 6 groups: {'G0': 0.105, 'G1': 0.2, 'G2a': 0.333, 'G2b': 0.1, 'G3': 0.182, 'G5': 0.217}; F +mean(1-CE), cycle G0/G1/G3: {'G0': 0.421, 'G1': 0.6, 'G3': 0.303}

## 6. G4 깊은 창 vs 얕은/중간 창 (같은 SOH에서의 신호 차이, deep - other)

| SOH | 신호 | 비교 | 쌍 수 | 중앙 차이 | deep가 클 비율 | 부호검정 p |
|---|---|---|---|---|---|---|
| 0.975 | dR0/R0 (HFR) | shallow | 8 | 0.00571 | 0.875 | 0.0703 |
| 0.975 | dR0/R0 (HFR) | mid | 8 | -0.00367 | 0.25 | 0.2891 |
| 0.975 | dR_arc/R_arc0 (model-free, Re@Im-min - R0) | shallow | 8 | 0.02225 | 0.5 | 1.0 |
| 0.975 | dR_arc/R_arc0 (model-free, Re@Im-min - R0) | mid | 8 | 0.01267 | 0.75 | 0.2891 |
| 0.975 | dR_arc/R_arc0 (ECM fit R1+R2) | shallow | 8 | -0.05697 | 0.375 | 0.7266 |
| 0.975 | dR_arc/R_arc0 (ECM fit R1+R2) | mid | 8 | 0.02066 | 0.625 | 0.7266 |
| 0.975 | dlog(tau apex) | shallow | 8 | 0.01907 | 0.75 | 0.2891 |
| 0.975 | dlog(tau apex) | mid | 8 | -0.10276 | 0.375 | 0.7266 |
| 0.975 | d LF angle (deg, <=1 Hz) | shallow | 8 | 2.48999 | 0.75 | 0.2891 |
| 0.975 | d LF angle (deg, <=1 Hz) | mid | 8 | 0.56762 | 0.75 | 0.2891 |
| 0.975 | dR(10 ms pulse)/R0 | shallow | 8 | 0.02216 | 1.0 | 0.0078 |
| 0.975 | dR(10 ms pulse)/R0 | mid | 8 | 0.00771 | 0.625 | 0.7266 |
| 0.975 | dR(1 s pulse)/R0 | shallow | 8 | 0.01539 | 1.0 | 0.0078 |
| 0.975 | dR(1 s pulse)/R0 | mid | 8 | 0.00566 | 1.0 | 0.0078 |
| 0.975 | mean (1-CE), ageing cycles | shallow | 16 | 0.00155 | 1.0 | 0.0 |
| 0.975 | mean (1-CE), ageing cycles | mid | 16 | 0.00083 | 0.812 | 0.0213 |
| 0.95 | dR0/R0 (HFR) | shallow | 6 | 0.0078 | 0.667 | 0.6875 |
| 0.95 | dR0/R0 (HFR) | mid | 6 | -0.00997 | 0.167 | 0.2188 |
| 0.95 | dR_arc/R_arc0 (model-free, Re@Im-min - R0) | shallow | 6 | -0.11956 | 0.167 | 0.2188 |
| 0.95 | dR_arc/R_arc0 (model-free, Re@Im-min - R0) | mid | 6 | -0.13613 | 0.167 | 0.2188 |
| 0.95 | dR_arc/R_arc0 (ECM fit R1+R2) | shallow | 6 | -0.02101 | 0.5 | 1.0 |
| 0.95 | dR_arc/R_arc0 (ECM fit R1+R2) | mid | 6 | 0.03567 | 0.5 | 1.0 |
| 0.95 | dlog(tau apex) | shallow | 6 | -0.05369 | 0.167 | 0.2188 |
| 0.95 | dlog(tau apex) | mid | 6 | -0.02127 | 0.333 | 0.6875 |
| 0.95 | d LF angle (deg, <=1 Hz) | shallow | 6 | -1.38146 | 0.5 | 1.0 |
| 0.95 | d LF angle (deg, <=1 Hz) | mid | 6 | 0.03063 | 0.5 | 1.0 |
| 0.95 | dR(10 ms pulse)/R0 | shallow | 6 | -0.00254 | 0.333 | 0.6875 |
| 0.95 | dR(10 ms pulse)/R0 | mid | 6 | -0.01319 | 0.167 | 0.2188 |
| 0.95 | dR(1 s pulse)/R0 | shallow | 6 | -0.00961 | 0.167 | 0.2188 |
| 0.95 | dR(1 s pulse)/R0 | mid | 6 | -0.02362 | 0.167 | 0.2188 |
| 0.95 | mean (1-CE), ageing cycles | shallow | 16 | 0.00157 | 1.0 | 0.0 |
| 0.95 | mean (1-CE), ageing cycles | mid | 16 | 0.00096 | 0.875 | 0.0042 |
| 0.9 | dR0/R0 (HFR) | shallow | 6 | 0.00211 | 0.5 | 1.0 |
| 0.9 | dR0/R0 (HFR) | mid | 6 | -0.03316 | 0.167 | 0.2188 |
| 0.9 | dR_arc/R_arc0 (model-free, Re@Im-min - R0) | shallow | 6 | -0.19276 | 0.0 | 0.0312 |
| 0.9 | dR_arc/R_arc0 (model-free, Re@Im-min - R0) | mid | 6 | -0.20429 | 0.0 | 0.0312 |
| 0.9 | dR_arc/R_arc0 (ECM fit R1+R2) | shallow | 6 | -0.06826 | 0.333 | 0.6875 |
| 0.9 | dR_arc/R_arc0 (ECM fit R1+R2) | mid | 6 | 0.2631 | 0.833 | 0.2188 |
| 0.9 | dlog(tau apex) | shallow | 6 | -0.7331 | 0.0 | 0.0312 |
| 0.9 | dlog(tau apex) | mid | 6 | -0.73781 | 0.167 | 0.2188 |
| 0.9 | d LF angle (deg, <=1 Hz) | shallow | 6 | -1.77835 | 0.167 | 0.2188 |
| 0.9 | d LF angle (deg, <=1 Hz) | mid | 6 | -4.95117 | 0.333 | 0.6875 |
| 0.9 | dR(10 ms pulse)/R0 | shallow | 6 | 0.00064 | 0.5 | 1.0 |
| 0.9 | dR(10 ms pulse)/R0 | mid | 6 | -0.02936 | 0.0 | 0.0312 |
| 0.9 | dR(1 s pulse)/R0 | shallow | 6 | -0.02802 | 0.167 | 0.2188 |
| 0.9 | dR(1 s pulse)/R0 | mid | 6 | -0.04585 | 0.0 | 0.0312 |
| 0.9 | mean (1-CE), ageing cycles | shallow | 16 | 0.00127 | 1.0 | 0.0 |
| 0.9 | mean (1-CE), ageing cycles | mid | 16 | 0.00049 | 0.812 | 0.0213 |


교란: 창은 DoD 외에 하한 컷오프(2.5 vs 3.249 V)와 상한(4.2 vs 4.092 V)도 다르므로 DoD만 분리되지 않음.

## 7. 신호 안정성 (SOC 50)

| 신호 | 유효 비율 | 초기 노이즈(MAD, SOH>=0.99) | SOH 0.90 중앙값(사이클 셀) | |중앙값|/노이즈 | IQR(0.90, 사이클) | n 셀(0.90) |
|---|---|---|---|---|---|---|
| dR0/R0 (HFR) | 1.0 | 0.00394 | 0.01826 | 4.63 | 0.01803 | 136 |
| dR_arc/R_arc0 (ECM fit R1+R2) | 0.926 | 0.25201 | 0.07687 | 0.31 | 0.52456 | 127 |
| dR_arc/R_arc0 (model-free, Re@Im-min - R0) | 0.989 | 0.02383 | 0.3254 | 13.66 | 0.14208 | 136 |
| dRpol(1Hz-R0)/Rpol0 | 1.0 | 0.02213 | 0.29474 | 13.32 | 0.12363 | 136 |
| dlog(tau apex) | 0.988 | 0.0919 | 0.86072 | 9.37 | 0.93451 | 136 |
| dlog(tau dominant ECM arc) | 0.926 | 0.51871 | 1.05992 | 2.04 | 2.11109 | 127 |
| d LF angle (deg, <=1 Hz) | 1.0 | 2.89944 | -2.01225 | 0.69 | 5.94107 | 136 |
| dDRT area 2-100 ms | 0.933 | 0.05438 | 1.34106 | 24.66 | 0.71024 | 129 |
| dDRT area <2 ms | 0.933 | 0.03256 | -0.21289 | 6.54 | 0.1492 | 129 |
| dlog(DRT main peak tau) | 0.933 | 0.0 | 0.23496 |  | 0.56576 | 129 |
| dR(10 ms pulse)/R0 | 0.999 | 0.01492 | 0.04112 | 2.76 | 0.03425 | 136 |
| dR(1 s pulse)/R0 | 0.999 | 0.01999 | 0.07464 | 3.73 | 0.03834 | 136 |
| mean (1-CE), ageing cycles | 0.447 |  | 0.0011 |  | 0.00118 | 143 |


## 8. SOC 의존성 (SOC 50 vs 10/30/70/90)

| SOC | n 셀(BOL) | R0 | R_arc 모델프리 | Rpol(1Hz-R0) | R_arc ECM | τ apex [ms] | 정점 내부 비율 | LF 각도 | ECM 채택 비율 |
|---|---|---|---|---|---|---|---|---|---|
| 10% | 228 | 14.831 | 9.582 | 9.575 | 11.669 | 25.619 | 1.0 | 50.5 | 0.965 |
| 30% | 228 | 14.702 | 4.364 | 4.77 | 5.723 | 1.608 | 1.0 | 53.7 | 0.908 |
| 50% | 228 | 14.752 | 3.851 | 4.313 | 7.395 | 1.488 | 1.0 | 56.73 | 0.912 |
| 70% | 228 | 14.822 | 3.667 | 4.2 | 7.367 | 1.444 | 1.0 | 50.6 | 0.882 |
| 90% | 228 | 14.728 | 4.638 | 5.033 | 6.036 | 1.609 | 1.0 | 49.95 | 0.86 |


SOH 0.95에서 셀 수준 순위 상관 (SOC 50 대비):

| SOC | dR0 | dRarc_mf | dRarc_fit | dlogtau_apex | dR10(참고) |
|---|---|---|---|---|---|
| 10% | 0.641 (n=179) | 0.276 (n=176) | 0.036 (n=163) | 0.344 (n=176) | 0.999 (n=179) |
| 30% | 0.687 (n=180) | 0.644 (n=177) | 0.096 (n=161) | 0.373 (n=177) | 0.999 (n=180) |
| 70% | 0.653 (n=179) | 0.526 (n=169) | 0.069 (n=153) | 0.311 (n=168) | 0.999 (n=179) |
| 90% | 0.527 (n=181) | 0.624 (n=177) | -0.092 (n=153) | 0.306 (n=177) | 0.999 (n=181) |


그룹별 SOH 0.95 중앙값 (SOC별, dR0 / dRarc_mf):

| 그룹 | SOC 10% | SOC 30% | SOC 50% | SOC 70% | SOC 90% |
|---|---|---|---|---|---|
| G0 | -0.0047 / -0.3228 (n=28) | -0.0025 / -0.0509 (n=28) | -0.0015 / 0.0338 (n=29) | -0.0007 / 0.0745 (n=30) | 0.0023 / 0.0735 (n=30) |
| G1 | -0.0096 / -0.2829 (n=12) | -0.0026 / 0.023 (n=13) | -0.0059 / 0.1022 (n=13) | -0.0008 / 0.1262 (n=13) | 0.0028 / 0.1091 (n=13) |
| G2a | 0.012 / -0.2897 (n=18) | 0.0189 / -0.0501 (n=18) | 0.0187 / 0.0293 (n=18) | 0.0249 / 0.0267 (n=18) | 0.0278 / 0.1054 (n=18) |
| G2b | 0.0017 / -0.306 (n=30) | 0.0078 / -0.1162 (n=30) | 0.0059 / -0.0571 (n=30) | 0.0037 / -0.0325 (n=30) | 0.0056 / -0.0095 (n=30) |
| G3 | 0.0045 / -0.2761 (n=59) | 0.0032 / -0.0542 (n=59) | 0.0034 / 0.0359 (n=57) | 0.0043 / 0.099 (n=57) | 0.0052 / 0.1354 (n=59) |
| G5 | -0.0032 / -0.3476 (n=34) | -0.0018 / -0.1318 (n=34) | -0.0011 / -0.0496 (n=34) | -0.0042 / 0.0441 (n=34) | 0.0006 / 0.0147 (n=34) |


## 9. 문헌 기대와의 비교

`lit_mechanism_matrix.json` 존재함: 최상위 키 list[71]. 아래 표의 '기대'는 이 스크립트에 하드코딩된 표준 기대이며, 파일과의 항목별 대조는 해석 절 참조.

| 기대 | 출처 | 측정 | 판정 |
|---|---|---|---|
| plating -> cumulative mean (1-CE) higher in G1 than in G0 at SOH 0.975 | lit matrix #19 (refs 12,22,29) | median G1=0.00236 (n=12 cond) vs G0=0.00169 (n=12), Cliff d=0.569, p=0.0194 | consistent |
| plating -> cumulative mean (1-CE) higher in G1 than in G0 at SOH 0.95 | lit matrix #19 (refs 12,22,29) | median G1=0.00254 (n=12 cond) vs G0=0.00149 (n=12), Cliff d=0.528, p=0.0304 | consistent |
| plating -> cumulative mean (1-CE) higher in G1 than in G3 at SOH 0.975 | lit matrix #19 (refs 12,22,29) | median G1=0.00236 (n=12 cond) vs G3=0.00152 (n=24), Cliff d=0.472, p=0.0235 | consistent |
| plating -> cumulative mean (1-CE) higher in G1 than in G3 at SOH 0.95 | lit matrix #19 (refs 12,22,29) | median G1=0.00254 (n=12 cond) vs G3=0.0011 (n=24), Cliff d=0.542, p=0.0093 | consistent |
| capacity-loss time exponent b (G0; loss ~ x^b; sqrt-t -> b~0.5, linear -> b~1) | to be cited (not in lit matrix) | median b=0.66, IQR 0.63-0.72, n=36 cells (loss>0.4 %, axis=efc) | sqrt-t-like |
| capacity-loss time exponent b (G1; loss ~ x^b; sqrt-t -> b~0.5, linear -> b~1) | to be cited (not in lit matrix) | median b=0.88, IQR 0.83-1.0, n=5 cells (loss>0.4 %, axis=efc) | linear-like |
| capacity-loss time exponent b (G2a; loss ~ x^b; sqrt-t -> b~0.5, linear -> b~1) | to be cited (not in lit matrix) | median b=0.65, IQR 0.61-0.73, n=18 cells (loss>0.4 %, axis=day) | sqrt-t-like |
| capacity-loss time exponent b (G2b; loss ~ x^b; sqrt-t -> b~0.5, linear -> b~1) | to be cited (not in lit matrix) | median b=0.65, IQR 0.59-0.76, n=30 cells (loss>0.4 %, axis=day) | sqrt-t-like |
| capacity-loss time exponent b (G3; loss ~ x^b; sqrt-t -> b~0.5, linear -> b~1) | to be cited (not in lit matrix) | median b=0.53, IQR 0.49-0.64, n=58 cells (loss>0.4 %, axis=efc) | sqrt-t-like |
| capacity-loss time exponent b (G5; loss ~ x^b; sqrt-t -> b~0.5, linear -> b~1) | to be cited (not in lit matrix) | median b=0.59, IQR 0.55-0.65, n=33 cells (loss>0.4 %, axis=efc) | sqrt-t-like |


### 문헌 매트릭스(`lit_mechanism_matrix.json`, 71행) 항목과 데이터 대조

비교 대비: 플래팅 = G1 vs G0 (같은 저온, 충전율만 다름), SEI = G2a vs G2b (캘린더 고온/고SOC vs 온건), LAM = deep vs shallow 창 (같은 T/충전율/방전율 쌍, 같은 SOH). 판정은 조건 수준 Cliff d>=0.3 & p<0.05를 '유의'로 봄. 문헌 #은 매트릭스의 0-기반 행 번호, refs는 그 파일의 참고문헌 번호.

| # | 메커니즘 | 진단/특징 | 문헌 방향 | refs | 문헌 특이성 | 데이터 비교 | 측정 | 판정 |
|---|---|---|---|---|---|---|---|---|
| 0 | SEI growth | EIS / R0/HFR intercept | ~flat to slight up (SEI is not ohmic-dominant; electrolyte conductivity changes matter more) | [23, 38] | sensitive | G2a vs G2b: dR0 | SOH 0.99: med G2a=0.00296 (n=6 cond) vs G2b=0.00012 (n=10), d=0.533, p=0.0934; SOH 0.975: med G2a=0.00605 (n=6 cond) vs G2b=0.00146 (n=10), d=0.8, p=0.0075; SOH 0.95: med G2a=0.01837 (n=6 cond) vs G2b=0.00738 (n=10), d=0.633, p=0.042 | 0.99: 일치(차이 없음/약한 상승) | 0.975: 일치(유의한 상승) | 0.95: 일치(유의한 상승) |
| 1 | SEI growth | EIS / mid/high-freq arc (R_SEI) | up (grows with SEI thickness/time) | [23, 24, 38] | ambiguous | G2a vs G2b: dRarc_mf | SOH 0.99: med G2a=-0.03966 (n=6 cond) vs G2b=-0.04103 (n=10), d=-0.133, p=0.7128; SOH 0.975: med G2a=-0.00128 (n=6 cond) vs G2b=-0.04972 (n=10), d=0.5, p=0.1179; SOH 0.95: med G2a=0.00787 (n=6 cond) vs G2b=-0.05708 (n=10), d=0.867, p=0.003 | 0.99: 반대 방향(n.s.) | 0.975: 방향만 일치(n.s.) | 0.95: 일치(유의) |
| 2 | SEI growth | DRT / SEI-assigned peak (short tau) | peak area up; assignment cell-dependent (SEI vs cathode charge transfer disputed) | [24, 27, 38] | ambiguous | G2a vs G2b: dDRT_fast | SOH 0.99: med G2a=-0.05173 (n=6 cond) vs G2b=-0.06235 (n=10), d=0.333, p=0.3132; SOH 0.975: med G2a=-0.06125 (n=6 cond) vs G2b=-0.08653 (n=10), d=0.533, p=0.0934; SOH 0.95: med G2a=-0.07271 (n=6 cond) vs G2b=-0.15271 (n=10), d=0.7, p=0.0225 | 0.99: 방향만 일치(n.s.) | 0.975: 방향만 일치(n.s.) | 0.95: 일치(유의) |
| 3 | SEI growth | EIS / low-freq diffusion | ~flat (up only if pores/ particle surface blocked) | [23] | sensitive | G2a vs G2b: dLFang | SOH 0.99: med G2a=-0.1758 (n=6 cond) vs G2b=-0.5758 (n=10), d=0.0, p=1.0; SOH 0.975: med G2a=1.95936 (n=6 cond) vs G2b=-0.6871 (n=10), d=0.6, p=0.0559; SOH 0.95: med G2a=-0.39442 (n=6 cond) vs G2b=-2.14446 (n=10), d=0.433, p=0.1806 | 0.99: 차이 없음 | 0.975: 일치(차이 없음) | 0.95: 일치(차이 없음) |
| 4 | SEI growth | DCIR pulse / short pulse (<=2 s) | small up | [18, 37] | sensitive | G2a vs G2b: dR10 | SOH 0.99: med G2a=-0.01752 (n=6 cond) vs G2b=-0.02059 (n=10), d=0.033, p=0.9578; SOH 0.975: med G2a=-0.00251 (n=6 cond) vs G2b=-0.0198 (n=10), d=0.533, p=0.0934; SOH 0.95: med G2a=-0.00502 (n=6 cond) vs G2b=-0.02483 (n=10), d=0.533, p=0.0934 | 0.99: 방향만 일치(n.s.) | 0.975: 방향만 일치(n.s.) | 0.95: 방향만 일치(n.s.) |
| 5 | SEI growth | DCIR pulse / long pulse (10-30 s) | up | [18, 37] | sensitive | G2a vs G2b: dR1s | SOH 0.99: med G2a=-0.02002 (n=6 cond) vs G2b=-0.01976 (n=10), d=0.033, p=0.9578; SOH 0.975: med G2a=-0.00249 (n=6 cond) vs G2b=-0.01813 (n=10), d=0.5, p=0.1179; SOH 0.95: med G2a=0.00834 (n=6 cond) vs G2b=-0.00919 (n=10), d=0.5, p=0.1179 | 0.99: 방향만 일치(n.s.) | 0.975: 방향만 일치(n.s.) | 0.95: 방향만 일치(n.s.) |
| 13 | Lithium plating | EIS / R0/HFR intercept | transient decrease while Li plated (reversible), irreversible later increase | [25, 40] | ambiguous | G1 vs G0: dR0 | SOH 0.99: med G1=-0.00258 (n=7 cond) vs G0=-0.00141 (n=12), d=-0.262, p=0.3845; SOH 0.975: med G1=-0.00921 (n=6 cond) vs G0=-0.00508 (n=12), d=-0.583, p=0.0529; SOH 0.95: med G1=-0.00594 (n=5 cond) vs G0=-0.00223 (n=10), d=-0.12, p=0.7679; SOH 0.9: med G1=0.02284 (n=3 cond) vs G0=0.0136 (n=8), d=0.167, p=0.7758 | 0.99: 문헌도 모호: 수치만 보고 | 0.975: 문헌도 모호: 수치만 보고 | 0.95: 문헌도 모호: 수치만 보고 | 0.9: 문헌도 모호: 수치만 보고 |
| 14 | Lithium plating | EIS / mid-freq anodic charge-transfer arc | reversible shrinkage during plating; irreversible growth afterwards (dead Li + new SEI) | [25, 26, 39] | ambiguous | G1 vs G0: dRarc_mf | SOH 0.99: med G1=0.00884 (n=7 cond) vs G0=-0.02447 (n=12), d=0.833, p=0.0018; SOH 0.975: med G1=0.0273 (n=6 cond) vs G0=-0.05464 (n=12), d=0.833, p=0.0032; SOH 0.95: med G1=0.10217 (n=5 cond) vs G0=0.03391 (n=10), d=0.72, p=0.028; SOH 0.9: med G1=0.3516 (n=3 cond) vs G0=0.33653 (n=8), d=0.083, p=0.9212 | 0.99: 일치(유의) | 0.975: 일치(유의) | 0.95: 일치(유의) | 0.9: 방향만 일치(n.s.) |
| 15 | Lithium plating | DRT / charge-transfer/ diffusion peaks (anode) | shift/shrink during plating; DRT-based onset detection in operando; mixed with cathode peaks in NMC | [26, 39, 38] | ambiguous | G1 vs G0: dDRT_mid | SOH 0.99: med G1=0.057 (n=7 cond) vs G0=0.01293 (n=12), d=0.357, p=0.2268; SOH 0.975: med G1=0.18593 (n=6 cond) vs G0=0.06066 (n=12), d=0.639, p=0.032; SOH 0.95: med G1=0.45106 (n=5 cond) vs G0=0.30796 (n=10), d=0.64, p=0.0553; SOH 0.9: med G1=1.16135 (n=3 cond) vs G0=1.02716 (n=8), d=0.5, p=0.2788 | 0.99: 문헌도 모호: 수치만 보고 | 0.975: 문헌도 모호: 수치만 보고 | 0.95: 문헌도 모호: 수치만 보고 | 0.9: 문헌도 모호: 수치만 보고 |
| 16 | Lithium plating | EIS / low-freq diffusion | anode diffusion changes; not specific | [39] | sensitive | G1 vs G0: dLFang | SOH 0.99: med G1=-0.67451 (n=7 cond) vs G0=-0.20561 (n=12), d=-0.238, p=0.432; SOH 0.975: med G1=-1.17383 (n=6 cond) vs G0=-0.95516 (n=12), d=0.083, p=0.8201; SOH 0.95: med G1=-2.48823 (n=5 cond) vs G0=-2.92932 (n=10), d=0.08, p=0.8591; SOH 0.9: med G1=-2.5313 (n=3 cond) vs G0=-1.56327 (n=8), d=-0.083, p=0.9212 | 0.99: 문헌도 모호: 수치만 보고 | 0.975: 문헌도 모호: 수치만 보고 | 0.95: 문헌도 모호: 수치만 보고 | 0.9: 문헌도 모호: 수치만 보고 |
| 17 | Lithium plating | DCIR pulse / short pulse | small up (dead Li) | [31, 37] | sensitive | G1 vs G0: dR10 | SOH 0.99: med G1=-0.00061 (n=7 cond) vs G0=-0.00447 (n=12), d=0.524, p=0.0683; SOH 0.975: med G1=-0.00215 (n=6 cond) vs G0=-0.012 (n=12), d=0.5, p=0.1025; SOH 0.95: med G1=0.01008 (n=5 cond) vs G0=0.00126 (n=10), d=0.28, p=0.4396; SOH 0.9: med G1=0.05507 (n=3 cond) vs G0=0.06012 (n=8), d=-0.25, p=0.6303 | 0.99: 방향만 일치(n.s.) | 0.975: 방향만 일치(n.s.) | 0.95: 방향만 일치(n.s.) | 0.9: 반대 방향(n.s.) |
| 18 | Lithium plating | DCIR pulse / long pulse | up (large when plating severe) | [37] | sensitive | G1 vs G0: dR1s | SOH 0.99: med G1=-0.00138 (n=7 cond) vs G0=-0.0072 (n=12), d=0.595, p=0.0358; SOH 0.975: med G1=-0.0053 (n=6 cond) vs G0=-0.01256 (n=12), d=0.556, p=0.0668; SOH 0.95: med G1=0.00897 (n=5 cond) vs G0=0.00035 (n=10), d=0.52, p=0.1292; SOH 0.9: med G1=0.08293 (n=3 cond) vs G0=0.06981 (n=8), d=0.667, p=0.1333 | 0.99: 일치(유의) | 0.975: 방향만 일치(n.s.) | 0.95: 방향만 일치(n.s.) | 0.9: 방향만 일치(n.s.) |
| 19 | Lithium plating | coulombic efficiency / CE | clear drop vs SEI-only baseline; recovers partly when stripping is efficient | [12, 22, 29] | ambiguous | G1 vs G0: mean_1mCE | SOH 0.99: med G1=0.00189 (n=9 cond) vs G0=0.00202 (n=12), d=0.019, p=0.9717; SOH 0.975: med G1=0.00236 (n=12 cond) vs G0=0.00169 (n=12), d=0.569, p=0.0194; SOH 0.95: med G1=0.00254 (n=12 cond) vs G0=0.00149 (n=12), d=0.528, p=0.0304; SOH 0.9: med G1=0.00267 (n=12 cond) vs G0=0.00121 (n=12), d=0.611, p=0.012 | 0.99: 방향만 일치(n.s.) | 0.975: 일치(유의) | 0.95: 일치(유의) | 0.9: 일치(유의) |
| 26 | LAM_PE | EIS / R0/HFR intercept | ~flat | [38] | sensitive | deep vs shallow: dR0 | SOH 0.975: deep-shallow=0.00571, deep>shallow in 0.875 of 8 pairs (sign p=0.0703); SOH 0.95: deep-shallow=0.0078, deep>shallow in 0.667 of 6 pairs (sign p=0.6875); SOH 0.9: deep-shallow=0.00211, deep>shallow in 0.5 of 6 pairs (sign p=1.0) | 0.975: 일치(차이 없음) | 0.95: 일치(차이 없음) | 0.9: 차이 없음 |
| 27 | LAM_PE | EIS / mid-freq cathode charge-transfer arc | up (rock-salt surface layer, cracks, TM dissolution); direction depends on exposed surface | [27, 38, 37] | ambiguous | deep vs shallow: dRarc_mf | SOH 0.975: deep-shallow=0.02225, deep>shallow in 0.5 of 8 pairs (sign p=1.0); SOH 0.95: deep-shallow=-0.11956, deep>shallow in 0.167 of 6 pairs (sign p=0.2188); SOH 0.9: deep-shallow=-0.19276, deep>shallow in 0.0 of 6 pairs (sign p=0.0312) | 0.975: 차이 없음 | 0.95: 반대 방향(n.s.) | 0.9: 반대 방향(유의) |
| 30 | LAM_PE | DCIR pulse / short pulse | small up | [37] | sensitive | deep vs shallow: dR10 | SOH 0.975: deep-shallow=0.02216, deep>shallow in 1.0 of 8 pairs (sign p=0.0078); SOH 0.95: deep-shallow=-0.00254, deep>shallow in 0.333 of 6 pairs (sign p=0.6875); SOH 0.9: deep-shallow=0.00064, deep>shallow in 0.5 of 6 pairs (sign p=1.0) | 0.975: 일치(유의) | 0.95: 반대 방향(n.s.) | 0.9: 차이 없음 |
| 31 | LAM_PE | DCIR pulse / long pulse | up; resistance may first fall (cracking) then rise | [37] | sensitive | deep vs shallow: dR1s | SOH 0.975: deep-shallow=0.01539, deep>shallow in 1.0 of 8 pairs (sign p=0.0078); SOH 0.95: deep-shallow=-0.00961, deep>shallow in 0.167 of 6 pairs (sign p=0.2188); SOH 0.9: deep-shallow=-0.02802, deep>shallow in 0.167 of 6 pairs (sign p=0.2188) | 0.975: 일치(유의) | 0.95: 반대 방향(n.s.) | 0.9: 반대 방향(n.s.) |
| 32 | LAM_PE | coulombic efficiency / CE | small decrease (electrolyte oxidation at fresh surface) | [22, 29] | sensitive | deep vs shallow: mean_1mCE | SOH 0.975: deep-shallow=0.00155, deep>shallow in 1.0 of 16 pairs (sign p=0.0); SOH 0.95: deep-shallow=0.00157, deep>shallow in 1.0 of 16 pairs (sign p=0.0); SOH 0.9: deep-shallow=0.00127, deep>shallow in 1.0 of 16 pairs (sign p=0.0) | 0.975: 일치(유의) | 0.95: 일치(유의) | 0.9: 일치(유의) |
| 39 | LAM_NE | EIS / mid-freq anode arc | up (graphite exfoliation/ Si isolation) | [38, 24] | ambiguous | deep vs shallow: dRarc_mf | SOH 0.975: deep-shallow=0.02225, deep>shallow in 0.5 of 8 pairs (sign p=1.0); SOH 0.95: deep-shallow=-0.11956, deep>shallow in 0.167 of 6 pairs (sign p=0.2188); SOH 0.9: deep-shallow=-0.19276, deep>shallow in 0.0 of 6 pairs (sign p=0.0312) | 0.975: 차이 없음 | 0.95: 반대 방향(n.s.) | 0.9: 반대 방향(유의) |
| 49 | Contact/binder loss | EIS / R0/HFR intercept and high-freq arc | up (new contact-resistance arc at high freq.) | [23, 3] | ambiguous | deep vs shallow: dR0 | SOH 0.975: deep-shallow=0.00571, deep>shallow in 0.875 of 8 pairs (sign p=0.0703); SOH 0.95: deep-shallow=0.0078, deep>shallow in 0.667 of 6 pairs (sign p=0.6875); SOH 0.9: deep-shallow=0.00211, deep>shallow in 0.5 of 6 pairs (sign p=1.0) | 0.975: 방향만 일치(n.s.) | 0.95: 방향만 일치(n.s.) | 0.9: 차이 없음 |


## 10. 한계

- 그룹은 조건 기반 가설일 뿐 메커니즘 직접 측정이 아님. 같은 조건의 복제 셀은 독립이 아니므로 검정은 조건 수준, 그래도 그룹 간 교란(예: G3는 창 3종 x 충전율 3종 혼합, 도달 SOH 상이)이 큼.
- EIS는 25 C에서만, SOC 50 고정; 스트레스 온도에서의 임피던스가 아님.
- 'R_arc'는 이 셀에서 수 mOhm로 작고 ECM 파라미터가 경계에 걸리는 경우가 많아 절대 의미를 부여하지 않고 변화량만 사용. DRT는 정규화 강도 고정(λ=0.03), 선택 항목이며 피크 위치는 격자 해상도(약 10점/decade)에 의존.
- 매칭 SOH 점은 체크업 간격(수일-수십일)에 의존한 선형 보간.


## 11. 해석 (사람이 쓴 부분: 위 자동 표의 수치에서 읽은 내용, 인과 주장 아님)

모든 문장은 "조건 기반 그룹의 신호 차이"이며, 메커니즘 자체를 측정한 것이 아니다. 조건 수준 표본이 작아(그룹당 조건 3-24개, SOH 0.90에서는 G1 3개) 효과 크기와 부호 위주로 읽어야 한다. 390개 검정을 돌렸으므로 p<0.01도 일부는 우연일 수 있다.

### 분리된 것
- **G2a(캘린더 고온/고SOC): R0(HFR) 상승이 가장 뚜렷하다.** G2a vs G2b에서 dR0는 SOH 0.975에서 Cliff d=0.80 (p=0.0075, 6 vs 10 조건), 0.95에서 d=0.63 (p=0.042). 손실 %p당 dR0는 SOH 0.90에서 G2a 0.0090 대 사이클 군 0.0014-0.0020으로 4-6배다(G2a는 12셀/5조건). 문헌 행 #0(SEI: R0 "flat to slight up")과 방향은 맞지만 크기는 'slight'를 넘는다. 이 크기를 SEI 단독으로 설명할 수는 없고(전해액 소모, 접촉 변화 등 다른 후보는 이 데이터로 구분 불가), SEI 외 요인이 섞였을 가능성만 말할 수 있다.
- **G2a의 모델프리 R_arc 상승**: G2a vs G2b에서 SOH 0.95의 dR_arc d=0.87 (p=0.003). 문헌 #1(SEI mid/high-f arc up)과 방향이 같다. 단 SOH 0.99-0.975에서는 유의하지 않아 '조기' 신호는 아니다.
- **G1(플래팅 가설: 저온 + 충전율 1C 이상) vs G0(같은 저온, 0.33C)**: 모델프리 R_arc가 SOH 0.99/0.975/0.95에서 G1이 높다(d=0.83/0.83/0.72, 각각 p=0.0018/0.0032/0.028; 조건 수 7/6/5 vs 12/12/10). 1-CE 누적 평균도 SOH 0.975/0.95/0.90에서 G1이 높다(d=0.57/0.53/0.61, p=0.019/0.030/0.012, 12 vs 12 조건, SOH 0.99에서는 d=0.02로 차이 없음). 문헌 #14(플래팅 후 비가역 mid arc 성장)와 #19(CE 하락)에 방향이 맞는다. 다만 (1) G1은 SOH 0.99에 도달한 셀이 36개 중 19개, 0.90에서 6개뿐이고 체크업 사이 간격이 큰 빠른 열화 셀이 보간에서 빠져 선택 편향이 있다, (2) 같은 신호가 고율 충전의 다른 영향(SEI 가속, 저온 반응속도)으로도 생길 수 있어 플래팅 확정이 아니다, (3) 작업 지시의 표준 기대 "용량 손실 대비 R_arc 증가가 상대적으로 작다"는 이 데이터에서 지지되지 않았다(SOH 0.95 손실당 dR_arc: G1 0.020 > G3 0.007, G0 0.007).
- **G3(고온 사이클링): 아크 정점 τ 이동과 DRT 2-100 ms 면적 증가.** dlog(τ_apex)가 SOH 0.95에서 G3 +0.36, 나머지 +0.05-0.24이고 G3만 SOH 0.95부터 지속 분리(+)된다. DRT 2-100 ms 면적은 SOH 0.99부터 G3가 높다(d>=0.5, p<0.01). 반대로 DRT 2 ms 미만 면적은 G3에서 가장 크게 감소한다(SOH 0.95 이후 지속 분리, -). 이 비교에는 G3 단독 대조군(고온 쌍)이 없어 '고온 효과'와 '창/충전율 혼합 효과'를 나누지 못했다.
- 펄스 R(10 ms, 1 s)은 EIS보다 둔감하고 비특이적이다. G1의 1 s 펄스만 SOH 0.99에서 분리 표시가 있고, G5(WLTP)는 음의 방향으로 분리되나 해석 대상 그룹이 아니다.

### 분리되지 않은 것 / 불안정한 특징량
- **ECM의 R1+R2(dR_arc_fit)와 ECM 지배 호의 τ**: 초기 노이즈(MAD)가 0.25 및 0.52인데 SOH 0.90 중앙값은 0.08 및 1.06이라 신호/노이즈가 0.3 및 2.0이다. ECM 채택 스펙트럼의 약 23%에서 두 번째 호의 CPE 지수 α2가 상한(1.0)에 붙는 등 파라미터 식별이 약하다. Kruskal-Wallis도 R1+R2는 모든 SOH에서 p>0.3, ECM τ는 p>=0.09로 그룹 분리가 없다. **이 특징량은 결론에 쓰지 말 것.** 모델프리 R_arc(신호/노이즈 13.7)와 Rpol(13.3)이 훨씬 안정적이다.
- **저온 쪽 기울기 각도(LF angle)**: 신호/노이즈 0.7, 어떤 그룹도 분리되지 않았다.
- **DRT 주 피크 τ**: 격자(약 10점/decade)에 양자화되어 있고 초기 노이즈가 0이다. SOH 0.90에서만 Kruskal-Wallis p=0.006이라 조기 신호로는 부적합하다. DRT 면적(2-100 ms, 2 ms 미만)은 신호/노이즈가 각각 24.7, 6.5로 안정적이나, 면적 이동이 어떤 물리 과정인지는 DRT 단독으로 단정할 수 없다(정규화 λ 고정, 문헌 #2/#15도 'ambiguous').
- **어떤 신호도 용량 손실보다 먼저 움직인다는 증거는 없다.** SOH 0.99에서 신호 중앙값은 대부분 초기 노이즈 이하이고, SOH 0.975에서도 R_arc_mf의 G1 값(2.5 %p x 0.011 = 약 +2.7%)은 노이즈(2.4%) 수준이다. 용량 손실 대비 반응이 가장 큰 것은 DRT 2-100 ms 면적(SOH 0.90에서 %p당 0.10-0.16)과 모델프리 R_arc(0.02-0.035)이고, R0는 사이클 셀에서 가장 둔감하다(%p당 0.0014-0.0020; 용량 10%p 손실에도 R0 중앙값 +1.8%).
- **조기 특징량(SOH>=0.975) 개별 셀 분류는 실패했다.** EIS 10개만 쓴 6그룹 분류의 균형 정확도는 0.15 (우연 0.167, 순열 95% 0.24), EIS+펄스는 0.19 (순열 p=0.25), 사이클 3그룹은 0.24 (우연 0.33). 용량 손실 하나만 쓴 대조군이 0.46 (순열 p=0.01)으로 훨씬 높은데, 이는 그룹마다 도달한 손실 수준이 달라서(G1 0.5 %p, G2b 2.0 %p) 생긴 교란이다. EIS 신호는 그룹 중앙값 수준에서는 차이가 있어도 SOH 0.975 이전 개별 셀 수준에서는 노이즈에 묻혔다. 사이클 3그룹에 1-CE를 더하면 0.44 (순열 p=0.15)로 올라가지만 우연 수준을 넘지 못했다. 표본이 작아(57셀, 27조건) 약한 신호를 확인하거나 배제할 수 없다.

### SOC 의존성
- 같은 셀의 BOL 아크 구조가 SOC 10%에서 크게 다르다(모델프리 R_arc 9.6 mOhm, τ 25.6 ms; SOC 30-90%에서는 3.7-4.6 mOhm, 1.4-1.6 ms). 그래서 SOC 10%의 아크는 다른 과정이 지배하는 것으로 보이고, SOC 50% 결과를 다른 SOC로 그대로 옮길 수 없다.
- SOH 0.95에서 셀 수준 순위 상관(SOC 50% 대비)은 dR0가 0.53-0.69로 가장 재현성이 높고, 모델프리 R_arc는 0.28-0.64, dlogτ는 0.31-0.37, ECM R_arc는 -0.09-0.10(재현 안 됨)이다. R0만 SOC에 둔감하고 아크 지표는 SOC 선택에 민감하다. 같은 이유로 G1/G3에서 보인 아크 기반 구분도 SOC 50%에서의 관찰로 한정해야 한다.

### 문헌 기대와의 대조 요약
- 일치(방향 + 유의): 행 #0(G2a R0 상승), #1(SOH 0.95의 G2a R_arc 상승), #14(G1 R_arc 상승), #19(G1의 1-CE 상승), #30/#31(SOH 0.975에서 deep 창의 펄스 R이 shallow보다 높음, 8쌍 중 8쌍).
- 일치하지 않거나 불안정: #27/#39(LAM: deep 창이 R_arc를 키운다는 기대)는 SOH 0.975에서 차이 없음, SOH 0.90에서 오히려 deep가 낮음(6쌍 중 0쌍에서 높음, 부호검정 p=0.031). 펄스 R의 deep>shallow도 SOH 0.95-0.90에서 사라지거나 뒤집힌다. 즉 deep 창에 대한 LAM 가설은 지지되지 않았다. deep 창은 하한 컷오프(2.5 V)와 상한이 함께 달라 교란이 크고, deep에서 1-CE가 높은 것(16쌍 모두, p<0.001)도 DoD보다 낮은 전압 영역의 부반응 등 다른 설명이 가능하다.
- 문헌 행 다수가 specificity 'ambiguous'(mid-arc, DRT 피크)라서, 방향이 맞아도 메커니즘을 구분하는 근거가 되지는 않는다. R0와 펄스 R, 1-CE처럼 'sensitive/diagnostic' 표기 행이 비교적 해석하기 쉽다.
- 용량 손실의 시간/EFC 지수(loss ~ x^b)는 캘린더 b=0.65 (G2a, G2b), 고온 사이클 G3 0.53, 저온 G0 0.66, G1 0.88(단 5셀: 빠르게 열화하는 셀은 충분한 점이 없어 빠짐)이다. √t(b=0.5) 기대는 G3에서만 가깝고 캘린더는 0.5와 1.0 사이라서 순수 SEI √t로 보기 어렵다. 이 지수 기대는 문헌 매트릭스에 없는 '표준 기대'로 출처 미확정(to be cited)이다.
