Repository: LAP1N7/battery-life-model

# prototype/ (트랙 C, 레포 밖 작업 사본)

트랙 C가 레포 밖 `prototype/`에서 한 분석 코드와 작은 결과 파일을 올린 것이다.
원본 데이터와 1 MB 이상 파일(파생 데이터 표 포함)은 올리지 않았다. 코드는 원래 폴더 구조(`켄/prototype`, `켄/data`, `켄/Mothat/data`) 기준 상대경로라 그대로 실행하려면 같은 구조가 필요하다.

| 경로 | 데이터 | 내용 |
|---|---|---|
| matlab/temp_mech/mohtat_modes | Mohtat | ICA 특징, 모드 시간 거동, 모드–저항 결합 |
| matlab/temp_mech/mohtat_eqs | Mohtat | E1–E5: 모드 대 손실, 시간 지수, ΔR = s·L^p (M1–M4) |
| matlab/temp_mech/model_dev | Mohtat | D1 기준점 민감도, D2 s의 구조 모델(S0–S4), D3 고온→상온·저온 전이. 사전 등록: prereg.md |
| matlab/temp_mech/temp_eqs | KIT + Mohtat | 같은 손실 비교(K), s(T) 아레니우스(S), 모드 부분상관(P) |
| matlab/temp_mech/kit_models | KIT | 아크 분해, 저항 모델 M1–M4 온도 하나 빼기 검증, WLTP 예측 |
| matlab/temp_mech/kit_optemp | KIT | 운전온도 대 25 °C 겉보기 활성화에너지 |
| kit_data.py, kit_inspect.py, stage1_kit_fit.py | KIT | 체크업 용량 추출, BLAST-Lite형 용량손실 모델, WLTP 예측 |
| kit_eis_signatures.py, mech_crosscheck.py | KIT (+M50T) | EIS·펄스·CE 서명 비교 |
| results/ | KIT | 위 스크립트의 요약 결과(1 MB 미만만) |

**주의:** KIT 관련 파일에는 결과가 들어 있다. B의 KIT 사전 등록 시험이 끝나기 전에는 B가 이 결과를 열지 않도록 한다.
MATLAB 코드는 Gemini(neon)가 작성하고 트랙 C가 실행·수정했다. 수정한 줄에는 `% 수정:` 주석이 있다.

File: prototype/results/mech_crosscheck/results.json (part 1 of 4)
{
 "M50T": {
  "alignment_check": [
   {
    "window": "0-30%",
    "cell": "A",
    "T": 10,
    "n_main": 15,
    "n_dm": 15,
    "max_abs_SoH_minus_C10ratio": 2e-06
   },
   {
    "window": "0-30%",
    "cell": "B",
    "T": 10,
    "n_main": 15,
    "n_dm": 15,
    "max_abs_SoH_minus_C10ratio": 2e-06
   },
   {
    "window": "0-30%",
    "cell": "D",
    "T": 25,
    "n_main": 14,
    "n_dm": 14,
    "max_abs_SoH_minus_C10ratio": 2e-06
   },
   {
    "window": "0-30%",
    "cell": "E",
    "T": 25,
    "n_main": 15,
    "n_dm": 15,
    "max_abs_SoH_minus_C10ratio": 2e-06
   },
   {
    "window": "0-30%",
    "cell": "F",
    "T": 25,
    "n_main": 15,
    "n_dm": 15,
    "max_abs_SoH_minus_C10ratio": 2e-06
   },
   {
    "window": "0-30%",
    "cell": "J",
    "T": 10,
    "n_main": 11,
    "n_dm": 11,
    "max_abs_SoH_minus_C10ratio": 1e-06
   },
   {
    "window": "0-30%",
    "cell": "K",
    "T": 40,
    "n_main": 11,
    "n_dm": 11,
    "max_abs_SoH_minus_C10ratio": 0.0
   },
   {
    "window": "0-30%",
    "cell": "L",
    "T": 40,
    "n_main": 11,
    "n_dm": 11,
    "max_abs_SoH_minus_C10ratio": 1e-06
   },
   {
    "window": "0-30%",
    "cell": "M",
    "T": 40,
    "n_main": 11,
    "n_dm": 11,
    "max_abs_SoH_minus_C10ratio": 0.0
   },
   {
    "window": "0-100%",
    "cell": "A",
    "T": 10,
    "n_main": 16,
    "n_dm": 16,
    "max_abs_SoH_minus_C10ratio": 2e-06
   },
   {
    "window": "0-100%",
    "cell": "B",
    "T": 10,
    "n_main": 16,
    "n_dm": 16,
    "max_abs_SoH_minus_C10ratio": 2e-06
   },
   {
    "window": "0-100%",
    "cell": "C",
    "T": 10,
    "n_main": 16,
    "n_dm": 16,
    "max_abs_SoH_minus_C10ratio": 2e-06
   },
   {
    "window": "0-100%",
    "cell": "D",
    "T": 25,
    "n_main": 16,
    "n_dm": 16,
    "max_abs_SoH_minus_C10ratio": 2e-06
   },
   {
    "window": "0-100%",
    "cell": "E",
    "T": 25,
    "n_main": 16,
    "n_dm": 16,
    "max_abs_SoH_minus_C10ratio": 2e-06
   },
   {
    "window": "0-100%",
    "cell": "F",
    "T": 40,
    "n_main": 16,
    "n_dm": 16,
    "max_abs_SoH_minus_C10ratio": 2e-06
   },
   {
    "window": "0-100%",
    "cell": "G",
    "T": 40,
    "n_main": 16,
    "n_dm": 16,
    "max_abs_SoH_minus_C10ratio": 2e-06
   },
   {
    "window": "0-100%",
    "cell": "H",
    "T": 40,
    "n_main": 16,
    "n_dm": 16,
    "max_abs_SoH_minus_C10ratio": 2e-06
   }
  ],
  "n_cells": 17,
  "matching_method": "Main and DM files have equal row counts per cell and are matched by row position (RPT index); verified that DM SoH equals C/10-capacity/initial C/10-capacity (max |diff| in alignment_check).",
  "conditions_n_cells": {
   "0-100%|10C": 3,
   "0-100%|25C": 2,
   "0-100%|40C": 3,
   "0-30%|10C": 3,
   "0-30%|25C": 3,
   "0-30%|40C": 3
  },
  "units_note": "DM values are fractions of initial (x100 for %). R_growth = R(0.1 s)/R(RPT0)-1; R exists only on about half the RPTs.",
  "ranges": {
   "cap_loss": [
    0.0,
    0.5505
   ],
   "LLI": [
    0.0,
    0.5329
   ],
   "LAM_PE": [
    -0.0044,
    0.4741
   ],
   "LAM_NE": [
    0.0,
    0.4695
   ],
   "LAM_NEGr": [
    0.0,
    0.4498
   ],
   "LAM_NESi": [
    0.0,
    0.824
   ],
   "R_growth": [
    0.0,
    5.1055
   ]
  },
  "closure": {
   "n_points": 229,
   "n_cells": 17,
   "cap_vs_LLI": {
    "mean": 0.0076,
    "sd": 0.0158,
    "rmse": 0.0175,
    "mae": 0.0122,
    "slope_cap_vs_pred": 1.0703,
    "spearman": {
     "rho": 0.9629,
     "p": 0.0,
     "n": 229
    },
    "median_ratio": 1.0209
   },
   "cap_vs_max_modes": {
    "mean": -0.0161,
    "sd": 0.0167,
    "rmse": 0.0232,
    "mae": 0.0195,
    "slope_cap_vs_pred": 1.0295,
    "spearman": {
     "rho": 0.9639,
     "p": 0.0,
     "n": 229
    },
    "median_ratio": 0.8902
   },
   "cap_vs_max_LAM": {
    "mean": -0.0116,
    "sd": 0.0243,
    "rmse": 0.0268,
    "mae": 0.023,
    "slope_cap_vs_pred": 1.0512,
    "spearman": {
     "rho": 0.944,
     "p": 0.0,
     "n": 229
    },
    "median_ratio": 0.8904
   },
   "limiting_mode_fraction": {
    "LLI": 0.2052,
    "LAM_PE": 0.0,
    "LAM_NE": 0.7948
   },
   "limiting_mode_by_condition": {
    "0-100%|10C": {
     "LLI": 0.0,
     "LAM_PE": 0.0,
     "LAM_NE": 1.0
    },
    "0-100%|25C": {
     "LLI": 0.0,
     "LAM_PE": 0.0,
     "LAM_NE": 1.0
    },
    "0-100%|40C": {
     "LLI": 0.0222,
     "LAM_PE": 0.0,
     "LAM_NE": 0.9778
    },
    "0-30%|10C": {
     "LLI": 0.8684,
     "LAM_PE": 0.0,
     "LAM_NE": 0.1316
    },
    "0-30%|25C": {
     "LLI": 0.1463,
     "LAM_PE": 0.0,
     "LAM_NE": 0.8537
    },
    "0-30%|40C": {
     "LLI": 0.2333,
     "LAM_PE": 0.0,
     "LAM_NE": 0.7667
    }
   },
   "caveat": "DM are model estimates from a half-cell OCV fit that is itself constrained to reproduce the measured capacity; capacity 'closure' is therefore partly by construction and not an independent test."
  },
  "common_throughput": {
   "4000": {
    "conditions": [
     {
      "window": "0-100%",
      "T": 10,
      "cap_loss_mean": 0.1758,
      "LLI_mean": 0.1663,
      "LAM_PE_mean": 0.0601,
      "LAM_NE_mean": 0.2018,
      "LAM_NEGr_mean": 0.1858,
      "LAM_NESi_mean": 0.292,
      "R_growth_mean": 0.173,
      "cap_loss_sd": 0.0099,
      "LLI_sd": 0.0044,
      "LAM_PE_sd": 0.0078,
      "LAM_NE_sd": 0.0113,
      "LAM_NEGr_sd": 0.0134,
      "LAM_NESi_sd": 0.0149,
      "R_growth_sd": 0.0135,
      "n": 3
     },
     {
      "window": "0-100%",
      "T": 25,
      "cap_loss_mean": 0.1228,
      "LLI_mean": 0.127,
      "LAM_PE_mean": 0.0659,
      "LAM_NE_mean": 0.1486,
      "LAM_NEGr_mean": 0.1259,
      "LAM_NESi_mean": 0.276,
      "R_growth_mean": 0.1007,
      "cap_loss_sd": 0.002,
      "LLI_sd": 0.0055,
      "LAM_PE_sd": 0.0217,
      "LAM_NE_sd": 0.0113,
      "LAM_NEGr_sd": 0.0012,
      "LAM_NESi_sd": 0.0633,
      "R_growth_sd": 0.0078,
      "n": 2
     },
     {
      "window": "0-100%",
      "T": 40,
      "cap_loss_mean": 0.1257,
      "LLI_mean": 0.1316,
      "LAM_PE_mean": 0.0859,
      "LAM_NE_mean": 0.1579,
      "LAM_NEGr_mean": 0.1313,
      "LAM_NESi_mean": 0.3033,
      "R_growth_mean": 0.1439,
      "cap_loss_sd": 0.0008,
      "LLI_sd": 0.0041,
      "LAM_PE_sd": 0.0129,
      "LAM_NE_sd": 0.0048,
      "LAM_NEGr_sd": 0.0086,
      "LAM_NESi_sd": 0.0257,
      "R_growth_sd": 0.0152,
      "n": 3
     },
     {
      "window": "0-30%",
      "T": 10,
      "cap_loss_mean": 0.0832,
      "LLI_mean": 0.0864,
      "LAM_PE_mean": 0.0443,
      "LAM_NE_mean": 0.0745,
      "LAM_NEGr_mean": 0.0367,
      "LAM_NESi_mean": 0.2779,
      "R_growth_mean": 0.0701,
      "cap_loss_sd": 0.0226,
      "LLI_sd": 0.0242,
      "LAM_PE_sd": 0.0173,
      "LAM_NE_sd": 0.021,
      "LAM_NEGr_sd": 0.0108,
      "LAM_NESi_sd": 0.0813,
      "R_growth_sd": 0.0265,
      "n": 3
     },
     {
      "window": "0-30%",
      "T": 25,
      "cap_loss_mean": 0.1748,
      "LLI_mean": 0.1681,
      "LAM_PE_mean": 0.0413,
      "LAM_NE_mean": 0.198,
      "LAM_NEGr_mean": 0.1162,
      "LAM_NESi_mean": 0.6594,
      "R_growth_mean": 0.1782,
      "cap_loss_sd": 0.0052,
      "LLI_sd": 0.0133,
      "LAM_PE_sd": 0.0269,
      "LAM_NE_sd": 0.0128,
      "LAM_NEGr_sd": 0.0146,
      "LAM_NESi_sd": 0.1018,
      "R_growth_sd": 0.0193,
      "n": 3
     },
     {
      "window": "0-30%",
      "T": 40,
      "cap_loss_mean": 0.1854,
      "LLI_mean": 0.1889,
      "LAM_PE_mean": 0.0565,
      "LAM_NE_mean": 0.1942,
      "LAM_NEGr_mean": 0.0884,
      "LAM_NESi_mean": 0.7832,
      "R_growth_mean": 0.1642,
      "cap_loss_sd": 0.0005,
      "LLI_sd": 0.0075,
      "LAM_PE_sd": 0.018,
      "LAM_NE_sd": 0.0353,
      "LAM_NEGr_sd": 0.0413,
      "LAM_NESi_sd": 0.0163,
      "R_growth_sd": 0.013,
      "n": 3
     }
    ],
    "n_cells_with_value": {
     "cap_loss": 17,
     "LLI": 17,
     "LAM_PE": 17,
     "LAM_NE": 17,
     "LAM_NEGr": 17,
     "LAM_NESi": 17,
     "R_growth": 17
    },
    "condition_level_spearman": {
     "LLI~cap_loss": {
      "rho": 0.9429,
      "p": 0.0048,
      "n": 6
     },
     "LLI~R_growth": {
      "rho": 0.8286,
      "p": 0.04156,
      "n": 6
     },
     "LAM_PE~cap_loss": {
      "rho": -0.0857,
      "p": 0.87174,
      "n": 6
     },
     "LAM_PE~LLI": {
      "rho": -0.2571,
      "p": 0.62279,
      "n": 6
     },
     "LAM_PE~R_growth": {
      "rho": -0.3143,
      "p": 0.54409,
      "n": 6
     },
     "LAM_NE~cap_loss": {
      "rho": 0.8286,
      "p": 0.04156,
      "n": 6
     },
     "LAM_NE~LLI": {
      "rho": 0.7714,
      "p": 0.0724,
      "n": 6
     },
     "LAM_NE~LAM_PE": {
      "rho": -0.1429,
      "p": 0.78717,
      "n": 6
     },
     "LAM_NE~LAM_NEGr": {
      "rho": 0.5429,
      "p": 0.2657,
      "n": 6
     },
     "LAM_NE~LAM_NESi": {
      "rho": 0.5429,
      "p": 0.2657,
      "n": 6
     },
     "LAM_NE~R_growth": {
      "rho": 0.9429,
      "p": 0.0048,
      "n": 6
     },
     "LAM_NEGr~cap_loss": {
      "rho": 0.2571,
      "p": 0.62279,
      "n": 6
     },
     "LAM_NEGr~LLI": {
      "rho": 0.0857,
      "p": 0.87174,
      "n": 6
     },
     "LAM_NEGr~LAM_PE": {
      "rho": 0.6571,
      "p": 0.15617,
      "n": 6
     },
     "LAM_NEGr~LAM_NESi": {
      "rho": -0.1429,
      "p": 0.78717,
      "n": 6
     },
     "LAM_NEGr~R_growth": {
      "rho": 0.3714,
      "p": 0.46848,
      "n": 6
     },
     "LAM_NESi~cap_loss": {
      "rho": 0.7714,
      "p": 0.0724,
      "n": 6
     },
     "LAM_NESi~LLI": {
      "rho": 0.8857,
      "p": 0.01885,
      "n": 6
     },
     "LAM_NESi~LAM_PE": {
      "rho": -0.3143,
      "p": 0.54409,
      "n": 6
     },
     "LAM_NESi~R_growth": {
      "rho": 0.6571,
      "p": 0.15617,
      "n": 6
     },
     "R_growth~cap_loss": {
      "rho": 0.7714,
      "p": 0.0724,
      "n": 6
     }
    },
    "condition_level_kendall": {
     "LLI~cap_loss": {
      "tau": 0.8667,
      "p": 0.01667,
      "n": 6
     },
     "LLI~R_growth": {
      "tau": 0.7333,
      "p": 0.05556,
      "n": 6
     },
     "LAM_PE~cap_loss": {
      "tau": -0.0667,
      "p": 1.0,
      "n": 6
     },
     "LAM_PE~LLI": {
      "tau": -0.2,
      "p": 0.71944,
      "n": 6
     },
     "LAM_PE~R_growth": {
      "tau": -0.2,
      "p": 0.71944,
      "n": 6
     },
     "LAM_NE~cap_loss": {
      "tau": 0.7333,
      "p": 0.05556,
      "n": 6
     },
     "LAM_NE~LLI": {
      "tau": 0.6,
      "p": 0.13611,
      "n": 6
     },
     "LAM_NE~LAM_PE": {
      "tau": -0.0667,
      "p": 1.0,
      "n": 6
     },
     "LAM_NE~LAM_NEGr": {
      "tau": 0.4667,
      "p": 0.27222,
      "n": 6
     },
     "LAM_NE~LAM_NESi": {
      "tau": 0.3333,
      "p": 0.46944,
      "n": 6
     },
     "LAM_NE~R_growth": {
      "tau": 0.8667,
      "p": 0.01667,
      "n": 6
     },
     "LAM_NEGr~cap_loss": {
      "tau": 0.2,
      "p": 0.71944,
      "n": 6
     },
     "LAM_NEGr~LLI": {
      "tau": 0.0667,
      "p": 1.0,
      "n": 6
     },
     "LAM_NEGr~LAM_PE": {
      "tau": 0.4667,
      "p": 0.27222,
      "n": 6
     },
     "LAM_NEGr~LAM_NESi": {
      "tau": -0.2,
      "p": 0.71944,
      "n": 6
     },
     "LAM_NEGr~R_growth": {
      "tau": 0.3333,
      "p": 0.46944,
      "n": 6
     },
     "LAM_NESi~cap_loss": {
      "tau": 0.6,
      "p": 0.13611,
      "n": 6
     },
     "LAM_NESi~LLI": {
      "tau": 0.7333,
      "p": 0.05556,
      "n": 6
     },
     "LAM_NESi~LAM_PE": {
      "tau": -0.2,
      "p": 0.71944,
      "n": 6
     },
     "LAM_NESi~R_growth": {
      "tau": 0.4667,
      "p": 0.27222,
      "n": 6
     },
     "R_growth~cap_loss": {
      "tau": 0.6,
      "p": 0.13611,
      "n": 6
     }
    },
    "cell_level_spearman": {
     "LLI~cap_loss": {
      "rho": 0.9142,
      "p": 0.0,
      "n": 17
     },
     "LLI~R_growth": {
      "rho": 0.7525,
      "p": 0.00049,
      "n": 17
     },
     "LAM_PE~cap_loss": {
      "rho": 0.0147,
      "p": 0.95533,
      "n": 17
     },
     "LAM_PE~LLI": {
      "rho": 0.1373,
      "p": 0.59937,
      "n": 17
     },
     "LAM_PE~R_growth": {
      "rho": -0.0784,
      "p": 0.76478,
      "n": 17
     },
     "LAM_NE~cap_loss": {
      "rho": 0.8382,
      "p": 3e-05,
      "n": 17
     },
     "LAM_NE~LLI": {
      "rho": 0.8211,
      "p": 5e-05,
      "n": 17
     },
     "LAM_NE~LAM_PE": {
      "rho": 0.1446,
      "p": 0.57975,
      "n": 17
     },
     "LAM_NE~LAM_NEGr": {
      "rho": 0.5417,
      "p": 0.02471,
      "n": 17
     },
     "LAM_NE~LAM_NESi": {
      "rho": 0.4657,
      "p": 0.05958,
      "n": 17
     },
     "LAM_NE~R_growth": {
      "rho": 0.8799,
      "p": 0.0,
      "n": 17
     },
     "LAM_NEGr~cap_loss": {
      "rho": 0.3554,
      "p": 0.16154,
      "n": 17
     },
     "LAM_NEGr~LLI": {
      "rho": 0.2328,
      "p": 0.36846,
      "n": 17
     },
     "LAM_NEGr~LAM_PE": {
      "rho": 0.3603,
      "p": 0.15543,
      "n": 17
     },
     "LAM_NEGr~LAM_NESi": {
      "rho": -0.2525,
      "p": 0.32829,
      "n": 17
     },
     "LAM_NEGr~R_growth": {
      "rho": 0.5074,
      "p": 0.03763,
      "n": 17
     },
     "LAM_NESi~cap_loss": {
      "rho": 0.576,
      "p": 0.01553,
      "n": 17
     },
     "LAM_NESi~LLI": {
      "rho": 0.6765,
      "p": 0.00287,
      "n": 17
     },
     "LAM_NESi~LAM_PE": {
      "rho": 0.0564,
      "p": 0.82985,
      "n": 17
     },
     "LAM_NESi~R_growth": {
      "rho": 0.4191,
      "p": 0.09402,
      "n": 17
     },
     "R_growth~cap_loss": {
      "rho": 0.875,
      "p": 0.0,
      "n": 17
     }
    },
    "note": "condition level n=6 (T x window): too few for significance; cell level n=17 (cells with a value at this throughput)."
   },
   "6600": {
    "conditions": [
     {
      "window": "0-100%",
      "T": 10,
      "cap_loss_mean": 0.2307,
      "LLI_mean": 0.2017,
      "LAM_PE_mean": 0.0854,
      "LAM_NE_mean": 0.2469,
      "LAM_NEGr_mean": 0.2279,
      "LAM_NESi_mean": 0.355,
      "R_growth_mean": 0.2337,
      "cap_loss_sd": 0.0399,
      "LLI_sd": 0.0342,
      "LAM_PE_sd": 0.0417,
      "LAM_NE_sd": 0.0378,
      "LAM_NEGr_sd": 0.0376,
      "LAM_NESi_sd": 0.0387,
      "R_growth_sd": 0.0068,
      "n": 3
     },
     {
      "window": "0-100%",
      "T": 25,
      "cap_loss_mean": 0.1512,
      "LLI_mean": 0.1472,
      "LAM_PE_mean": 0.0623,
      "LAM_NE_mean": 0.1836,
      "LAM_NEGr_mean": 0.1589,
      "LAM_NESi_mean": 0.3221,
      "R_growth_mean": 0.1313,
      "cap_loss_sd": 0.0027,
      "LLI_sd": 0.0096,
      "LAM_PE_sd": 0.0255,
      "LAM_NE_sd": 0.0004,
      "LAM_NEGr_sd": 0.0167,
      "LAM_NESi_sd": 0.0863,
      "R_growth_sd": 0.0142,
      "n": 2
     },
     {
      "window": "0-100%",
      "T": 40,
      "cap_loss_mean": 0.1687,
      "LLI_mean": 0.149,
      "LAM_PE_mean": 0.0847,
      "LAM_NE_mean": 0.1946,
      "LAM_NEGr_mean": 0.1674,
      "LAM_NESi_mean": 0.3435,
      "R_growth_mean": 0.237,
      "cap_loss_sd": 0.001,
      "LLI_sd": 0.0026,
      "LAM_PE_sd": 0.011,
      "LAM_NE_sd": 0.0064,
      "LAM_NEGr_sd": 0.0142,
      "LAM_NESi_sd": 0.0332,
      "R_growth_sd": 0.0117,
      "n": 3
     },
     {
      "window": "0-30%",
      "T": 10,
      "cap_loss_mean": 0.1422,
      "LLI_mean": 0.1414,
      "LAM_PE_mean": 0.0512,
      "LAM_NE_mean": 0.123,
      "LAM_NEGr_mean": 0.0618,
      "LAM_NESi_mean": 0.4526,
      "R_growth_mean": 0.1454,
      "cap_loss_sd": 0.0209,
      "LLI_sd": 0.0184,
      "LAM_PE_sd": 0.0131,
      "LAM_NE_sd": 0.0193,
      "LAM_NEGr_sd": 0.019,
      "LAM_NESi_sd": 0.0466,
      "R_growth_sd": 0.0366,
      "n": 3
     },
     {
      "window": "0-30%",
      "T": 25,
      "cap_loss_mean": 0.2092,
      "LLI_mean": 0.1975,
      "LAM_PE_mean": 0.0727,
      "LAM_NE_mean": 0.2269,
      "LAM_NEGr_mean": 0.1468,
      "LAM_NESi_mean": 0.6794,
      "R_growth_mean": 0.2231,
      "cap_loss_sd": 0.0156,
      "LLI_sd": 0.0139,
      "LAM_PE_sd": 0.0194,
      "LAM_NE_sd": 0.0182,
      "LAM_NEGr_sd": 0.024,
      "LAM_NESi_sd": 0.0995,
      "R_growth_sd": 0.0123,
      "n": 3
     },
     {
      "window": "0-30%",
      "T": 40,
      "cap_loss_mean": 0.2132,
      "LLI_mean": 0.2112,
      "LAM_PE_mean": 0.0822,
      "LAM_NE_mean": 0.2214,
      "LAM_NEGr_mean": 0.1168,
      "LAM_NESi_mean": 0.8038,
      "R_growth_mean": 0.2201,
      "cap_loss_sd": 0.0039,
      "LLI_sd": 0.007,
      "LAM_PE_sd": 0.0152,
      "LAM_NE_sd": 0.0195,
      "LAM_NEGr_sd": 0.0223,
      "LAM_NESi_sd": 0.0073,
      "R_growth_sd": 0.0135,
      "n": 3
     }
    ],
    "n_cells_with_value": {
     "cap_loss": 17,
     "LLI": 17,
     "LAM_PE": 17,
     "LAM_NE": 17,
     "LAM_NEGr": 17,
     "LAM_NESi": 17,
     "R_growth": 16
    },
    "condition_level_spearman": {
     "LLI~cap_loss": {
      "rho": 0.9429,
      "p": 0.0048,
      "n": 6
     },
     "LLI~R_growth": {
      "rho": 0.4286,
      "p": 0.3965,
      "n": 6
     },
     "LAM_PE~cap_loss": {
      "rho": 0.8286,
      "p": 0.04156,
      "n": 6
     },
     "LAM_PE~LLI": {
      "rho": 0.7143,
      "p": 0.11079,
      "n": 6
     },
     "LAM_PE~R_growth": {
      "rho": 0.8286,
      "p": 0.04156,
      "n": 6
     },
     "LAM_NE~cap_loss": {
      "rho": 0.9429,
      "p": 0.0048,
      "n": 6
     },
     "LAM_NE~LLI": {
      "rho": 0.8286,
      "p": 0.04156,
      "n": 6
     },
     "LAM_NE~LAM_PE": {
      "rho": 0.7714,
      "p": 0.0724,
      "n": 6
     },
     "LAM_NE~LAM_NEGr": {
      "rho": 0.5429,
      "p": 0.2657,
      "n": 6
     },
     "LAM_NE~LAM_NESi": {
      "rho": 0.3143,
      "p": 0.54409,
      "n": 6
     },
     "LAM_NE~R_growth": {
      "rho": 0.6,
      "p": 0.208,
      "n": 6
     },
     "LAM_NEGr~cap_loss": {
      "rho": 0.4857,
      "p": 0.32872,
      "n": 6
     },
     "LAM_NEGr~LLI": {
      "rho": 0.2571,
      "p": 0.62279,
      "n": 6
     },
     "LAM_NEGr~LAM_PE": {
      "rho": 0.7714,
      "p": 0.0724,
      "n": 6
     },
     "LAM_NEGr~LAM_NESi": {
      "rho": -0.6,
      "p": 0.208,
      "n": 6
     },
     "LAM_NEGr~R_growth": {
      "rho": 0.6,
      "p": 0.208,
      "n": 6
     },
     "LAM_NESi~cap_loss": {
      "rho": 0.3714,
      "p": 0.46848,
      "n": 6
     },
     "LAM_NESi~LLI": {
      "rho": 0.5429,
      "p": 0.2657,
      "n": 6
     },
     "LAM_NESi~LAM_PE": {
      "rho": -0.0286,
      "p": 0.95715,
      "n": 6
     },
     "LAM_NESi~R_growth": {
      "rho": 0.0286,
      "p": 0.95715,
      "n": 6
     },
     "R_growth~cap_loss": {
      "rho": 0.5429,
      "p": 0.2657,
      "n": 6
     }
    },
    "condition_level_kendall": {
     "LLI~cap_loss": {
      "tau": 0.8667,
      "p": 0.01667,
      "n": 6
     },
     "LLI~R_growth": {
      "tau": 0.2,
      "p": 0.71944,
      "n": 6
     },
     "LAM_PE~cap_loss": {
      "tau": 0.7333,
      "p": 0.05556,
      "n": 6
     },
     "LAM_PE~LLI": {
      "tau": 0.6,
      "p": 0.13611,
      "n": 6
     },
     "LAM_PE~R_growth": {
      "tau": 0.6,
      "p": 0.13611,
      "n": 6
     },
     "LAM_NE~cap_loss": {
      "tau": 0.8667,
      "p": 0.01667,
      "n": 6
     },
     "LAM_NE~LLI": {
      "tau": 0.7333,
      "p": 0.05556,
      "n": 6
     },
     "LAM_NE~LAM_PE": {
      "tau": 0.6,
      "p": 0.13611,
      "n": 6
     },
     "LAM_NE~LAM_NEGr": {
      "tau": 0.4667,
      "p": 0.27222,
      "n": 6
     },
     "LAM_NE~LAM_NESi": {
      "tau": 0.2,
      "p": 0.71944,
      "n": 6
     },
     "LAM_NE~R_growth": {
      "tau": 0.4667,
      "p": 0.27222,
      "n": 6
     },
     "LAM_NEGr~cap_loss": {
      "tau": 0.3333,
      "p": 0.46944,
      "n": 6
     },
     "LAM_NEGr~LLI": {
      "tau": 0.2,
      "p": 0.71944,
      "n": 6
     },
     "LAM_NEGr~LAM_PE": {
      "tau": 0.6,
      "p": 0.13611,
      "n": 6
     },
     "LAM_NEGr~LAM_NESi": {
      "tau": -0.3333,
      "p": 0.46944,
      "n": 6
     },
     "LAM_NEGr~R_growth": {
      "tau": 0.4667,
      "p": 0.27222,
      "n": 6
     },
     "LAM_NESi~cap_loss": {
      "tau": 0.3333,
      "p": 0.46944,
      "n": 6
     },
     "LAM_NESi~LLI": {
      "tau": 0.4667,
      "p": 0.27222,
      "n": 6
     },
     "LAM_NESi~LAM_PE": {
      "tau": 0.0667,
      "p": 1.0,
      "n": 6
     },
     "LAM_NESi~R_growth": {
      "tau": -0.0667,
      "p": 1.0,
      "n": 6
     },
     "R_growth~cap_loss": {
      "tau": 0.3333,
      "p": 0.46944,
      "n": 6
     }
    },
    "cell_level_spearman": {
     "LLI~cap_loss": {
      "rho": 0.8603,
      "p": 1e-05,
      "n": 17
     },
     "LLI~R_growth": {
      "rho": 0.2382,
      "p": 0.37425,
      "n": 16
     },
     "LAM_PE~cap_loss": {
      "rho": 0.4657,
      "p": 0.05958,
      "n": 17
     },
     "LAM_PE~LLI": {
      "rho": 0.5221,
      "p": 0.03158,
      "n": 17
     },
     "LAM_PE~R_growth": {
      "rho": 0.4118,
      "p": 0.11303,
      "n": 16
     },
     "LAM_NE~cap_loss": {
      "rho": 0.902,
      "p": 0.0,
      "n": 17
     },
     "LAM_NE~LLI": {
      "rho": 0.8064,
      "p": 9e-05,
      "n": 17
     },
     "LAM_NE~LAM_PE": {
      "rho": 0.4828,
      "p": 0.04962,
      "n": 17
     },
     "LAM_NE~LAM_NEGr": {
      "rho": 0.5417,
      "p": 0.02471,
      "n": 17
     },
     "LAM_NE~LAM_NESi": {
      "rho": 0.3578,
      "p": 0.15846,
      "n": 17
     },
     "LAM_NE~R_growth": {
      "rho": 0.5265,
      "p": 0.03617,
      "n": 16
     },
     "LAM_NEGr~cap_loss": {
      "rho": 0.4044,
      "p": 0.10738,
      "n": 17
     },
     "LAM_NEGr~LLI": {
      "rho": 0.1275,
      "p": 0.62593,
      "n": 17
     },
     "LAM_NEGr~LAM_PE": {
      "rho": 0.3211,
      "p": 0.2089,
      "n": 17
     },
     "LAM_NEGr~LAM_NESi": {
      "rho": -0.5784,
      "p": 0.015,
      "n": 17
     },
     "LAM_NEGr~R_growth": {
      "rho": 0.6412,
      "p": 0.00743,
      "n": 16
     },
     "LAM_NESi~cap_loss": {
      "rho": 0.4338,
      "p": 0.08189,
      "n": 17
     },
     "LAM_NESi~LLI": {
      "rho": 0.6691,
      "p": 0.00331,
      "n": 17
     },
     "LAM_NESi~LAM_PE": {
      "rho": 0.174,
      "p": 0.50415,
      "n": 17
     },
     "LAM_NESi~R_growth": {
      "rho": -0.1765,
      "p": 0.51325,
      "n": 16
     },
     "R_growth~cap_loss": {
      "rho": 0.5882,
      "p": 0.01654,
      "n": 16
     }
    },
    "note": "condition level n=6 (T x window): too few for significance; cell level n=17 (cells with a value at this throughput)."
   }
  },
  "rank_table_6600Ah_1_is_largest": {
   "0-100%|10C": {
    "cap_loss": 1,
    "LLI": 2,
    "LAM_PE": 1,
    "LAM_NE": 1,
    "R_growth": 2
   },
   "0-100%|25C": {
    "cap_loss": 5,
    "LLI": 5,
    "LAM_PE": 5,
    "LAM_NE": 5,
    "R_growth": 6
   },
   "0-100%|40C": {
    "cap_loss": 4,
    "LLI": 4,
    "LAM_PE": 2,
    "LAM_NE": 4,
    "R_growth": 1
   },
   "0-30%|10C": {
    "cap_loss": 6,
    "LLI": 6,
    "LAM_PE": 6,
    "LAM_NE": 6,
    "R_growth": 5
   },
   "0-30%|25C": {
    "cap_loss": 3,
    "LLI": 3,
    "LAM_PE": 4,
    "LAM_NE": 2,
    "R_growth": 3
   },
   "0-30%|40C": {
    "cap_loss": 2,
    "LLI": 1,
    "LAM_PE": 3,
    "LAM_NE": 3,
    "R_growth": 4
   }
  },
  "rank_spread_6600Ah": {
   "0-100%|10C": 1,
   "0-100%|25C": 1,
   "0-100%|40C": 3,
   "0-30%|10C": 1,
   "0-30%|25C": 2,
   "0-30%|40C": 3
  },
  "condition_effects_ratio_at_common_throughput": {
   "4000": {
    "cap_loss": {
     "0-30%: T10/T25": 0.476,
     "0-30%: T40/T25": 1.0609,
     "0-100%: T10/T25": 1.4314,
     "0-100%: T40/T25": 1.0232,
     "T10: window100/window30": 2.1136,
     "T25: window100/window30": 0.7029,
     "T40: window100/window30": 0.6779
    },
    "LLI": {
     "0-30%: T10/T25": 0.5142,
     "0-30%: T40/T25": 1.124,
     "0-100%: T10/T25": 1.31,
     "0-100%: T40/T25": 1.0365,
     "T10: window100/window30": 1.9249,
     "T25: window100/window30": 0.7556,
     "T40: window100/window30": 0.6967
    },
    "LAM_PE": {
     "0-30%: T10/T25": 1.0745,
     "0-30%: T40/T25": 1.3697,
     "0-100%: T10/T25": 0.9121,
     "0-100%: T40/T25": 1.3026,
     "T10: window100/window30": 1.3568,
     "T25: window100/window30": 1.5985,
     "T40: window100/window30": 1.5202
    },
    "LAM_NE": {
     "0-30%: T10/T25": 0.3763,
     "0-30%: T40/T25": 0.9807,
     "0-100%: T10/T25": 1.3579,
     "0-100%: T40/T25": 1.0623,
     "T10: window100/window30": 2.7082,
     "T25: window100/window30": 0.7504,
     "T40: window100/window30": 0.8128
    },
    "LAM_NEGr": {
     "0-30%: T10/T25": 0.3161,
     "0-30%: T40/T25": 0.7609,
     "0-100%: T10/T25": 1.4755,
     "0-100%: T40/T25": 1.0425,
     "T10: window100/window30": 5.0595,
     "T25: window100/window30": 1.084,
     "T40: window100/window30": 1.4851
    },
    "LAM_NESi": {
     "0-30%: T10/T25": 0.4215,
     "0-30%: T40/T25": 1.1877,
     "0-100%: T10/T25": 1.0579,
     "0-100%: T40/T25": 1.0987,
     "T10: window100/window30": 1.0508,
     "T25: window100/window30": 0.4186,
     "T40: window100/window30": 0.3872
    },
    "R_growth": {
     "0-30%: T10/T25": 0.3935,
     "0-30%: T40/T25": 0.9211,
     "0-100%: T10/T25": 1.7182,
     "0-100%: T40/T25": 1.4292,
     "T10: window100/window30": 2.4667,
     "T25: window100/window30": 0.5649,
     "T40: window100/window30": 0.8765
    }
   },
   "6600": {
    "cap_loss": {
     "0-30%: T10/T25": 0.6798,
     "0-30%: T40/T25": 1.0187,
     "0-100%: T10/T25": 1.526,
     "0-100%: T40/T25": 1.1156,
     "T10: window100/window30": 1.6222,
     "T25: window100/window30": 0.7227,
     "T40: window100/window30": 0.7914
    },
    "LLI": {
     "0-30%: T10/T25": 0.7159,
     "0-30%: T40/T25": 1.0691,
     "0-100%: T10/T25": 1.3706,
     "0-100%: T40/T25": 1.0127,
     "T10: window100/window30": 1.4262,
     "T25: window100/window30": 0.745,
     "T40: window100/window30": 0.7057
    },
    "LAM_PE": {
     "0-30%: T10/T25": 0.7042,
     "0-30%: T40/T25": 1.1304,
     "0-100%: T10/T25": 1.3706,
     "0-100%: T40/T25": 1.3587,
     "T10: window100/window30": 1.6689,
     "T25: window100/window30": 0.8574,
     "T40: window100/window30": 1.0306
    },
    "LAM_NE": {
     "0-30%: T10/T25": 0.5423,
     "0-30%: T40/T25": 0.9758,
     "0-100%: T10/T25": 1.3448,
     "0-100%: T40/T25": 1.06,
     "T10: window100/window30": 2.0067,
     "T25: window100/window30": 0.8093,
     "T40: window100/window30": 0.8791
    },
    "LAM_NEGr": {
     "0-30%: T10/T25": 0.4212,
     "0-30%: T40/T25": 0.7957,
     "0-100%: T10/T25": 1.4344,
     "0-100%: T40/T25": 1.0536,
     "T10: window100/window30": 3.6862,
     "T25: window100/window30": 1.0824,
     "T40: window100/window30": 1.4333
    },
    "LAM_NESi": {
     "0-30%: T10/T25": 0.6662,
     "0-30%: T40/T25": 1.1831,
     "0-100%: T10/T25": 1.1024,
     "0-100%: T40/T25": 1.0665,
     "T10: window100/window30": 0.7844,
     "T25: window100/window30": 0.4741,
     "T40: window100/window30": 0.4273
    },
    "R_growth": {
     "0-30%: T10/T25": 0.6515,
     "0-30%: T40/T25": 0.9866,
     "0-100%: T10/T25": 1.7797,
     "0-100%: T40/T25": 1.8048,
     "T10: window100/window30": 1.6075,
     "T25: window100/window30": 0.5885,
     "T40: window100/window30": 1.0766
    }
   }
  },
  "resistance_vs_modes": {
   "n_points": 110,
   "n_cells": 17,
   "LLI": {
    "pooled": {
     "rho": 0.8261,
     "p": 0.0,
     "n": 110
    },
    "per_cell_median_rho": 1.0,
    "per_cell_n": 17,
    "per_cell_frac_positive": 1.0
   },
   "LAM_PE": {
    "pooled": {
     "rho": 0.6841,
     "p": 0.0,
     "n": 110
    },
    "per_cell_median_rho": 0.8286,
    "per_cell_n": 17,
    "per_cell_frac_positive": 1.0
   },
   "LAM_NE": {
    "pooled": {
     "rho": 0.8582,
     "p": 0.0,
     "n": 110
    },
    "per_cell_median_rho": 1.0,
    "per_cell_n": 17,
    "per_cell_frac_positive": 1.0
   },
   "LAM_NEGr": {
    "pooled": {
     "rho": 0.7611,
     "p": 0.0,
     "n": 110
    },
    "per_cell_median_rho": 0.9643,
    "per_cell_n": 17,
    "per_cell_frac_positive": 1.0
   },
   "LAM_NESi": {
    "pooled": {
     "rho": 0.5093,
     "p": 0.0,
     "n": 110
    },
    "per_cell_median_rho": 0.9643,
    "per_cell_n": 17,
    "per_cell_frac_positive": 1.0
   },
   "cap_loss": {
    "pooled": {
     "rho": 0.9185,
     "p": 0.0,
     "n": 110
    },
    "per_cell_median_rho": 1.0,
    "per_cell_n": 17,
    "per_cell_frac_positive": 1.0
   },
   "partial_spearman_given_throughput": {
    "LLI": 0.6105,
    "LAM_PE": 0.3062,
    "LAM_NE": 0.6955
   },
   "caveat": "Points within a cell are serially correlated and all indicators rise with throughput, so pooled rho overstates independent evidence; partial rank correlation given throughput removes the common trend (cells still pooled)."
  }
 },
 "datasetB": {
  "what_it_is": "extracted_degradation_metrics.xlsx: 48 cells (F0001..F0155 ids), 6 temperatures (0/10/25/30/45/55 C) x 4 C-rates (0.5/0.75/1.0/1.5), 2 replicates each; columns CF, dR_dch, dR_ch, LLI, LAMpe, LAMne, RMSE. No readme/units in the file: chemistry, cell model, charge/discharge definition of 'c-rate', cycle count and the units of CF/LLI/LAM are NOT stated (catalog note: Zenodo 15755725 short-term ageing study, 'commercial lithium-ion cells'). Values look like percent (LLI 0.5-7). dR_* are mostly negative (resistance decreased?) - sign convention unverified. One LAMne is ~1e-14 (fit bound).",
  "n": 48,
  "n_per_T_C": 2,
  "ranges": {
   "CF": [
    1.0251,
    10.4016
   ],
   "dR_dch": [
    -7.4112,
    4.8567
   ],
   "dR_ch": [
    -7.6703,
    6.902
   ],
   "LLI": [
    0.8626,
    7.1463
   ],
   "LAMpe": [
    0.0,
    3.1489
   ],
   "LAMne": [
    0.0,
    3.4063
   ]
  },
  "crate_effect": {
   "CF": {
    "pooled": {
     "rho": 0.2408,
     "p": 0.09926,
     "n": 48
    },
    "within_T_demeaned": {
     "rho": 0.4654,
     "p": 0.00086,
     "n": 48
    },
    "lowT_le10": {
     "rho": 0.6063,
     "p": 0.01277,
     "n": 16
    },
    "highT_ge25": {
     "rho": 0.2028,
     "p": 0.26557,
     "n": 32
    },
    "mean_by_crate": {
     "0.5": 2.6481,
     "0.75": 3.4562,
     "1.0": 4.2923,
     "1.5": 4.5357
    },
    "per_T_n8_each": {
     "0": {
      "rho": 0.3904,
      "p": 0.33903,
      "n": 8
     },
     "10": {
      "rho": 0.9759,
      "p": 3e-05,
      "n": 8
     },
     "25": {
      "rho": 0.7319,
      "p": 0.039,
      "n": 8
     },
     "30": {
      "rho": 0.4392,
      "p": 0.27633,
      "n": 8
     },
     "45": {
      "rho": 0.3416,
      "p": 0.40763,
      "n": 8
     },
     "55": {
      "rho": -0.5855,
      "p": 0.12725,
      "n": 8
     }
    }
   },
   "LLI": {
    "pooled": {
     "rho": 0.2529,
     "p": 0.0829,
     "n": 48
    },
    "within_T_demeaned": {
     "rho": 0.347,
     "p": 0.01567,
     "n": 48
    },
    "lowT_le10": {
     "rho": 0.667,
     "p": 0.00477,
     "n": 16
    },
    "highT_ge25": {
     "rho": 0.0999,
     "p": 0.58644,
     "n": 32
    },
    "mean_by_crate": {
     "0.5": 2.4031,
     "0.75": 2.8997,
     "1.0": 3.3394,
     "1.5": 3.5399
    },
    "per_T_n8_each": {
     "0": {
      "rho": 0.3416,
      "p": 0.40763,
      "n": 8
     },
     "10": {
      "rho": 0.9759,
      "p": 3e-05,
      "n": 8
     },
     "25": {
      "rho": 0.7807,
      "p": 0.02221,
      "n": 8
     },
     "30": {
      "rho": 0.2928,
      "p": 0.48162,
      "n": 8
     },
     "45": {
      "rho": 0.0976,
      "p": 0.81818,
      "n": 8
     },
     "55": {
      "rho": -0.8295,
      "p": 0.01086,
      "n": 8
     }
    }
   },
   "LAMpe": {
    "pooled": {
     "rho": -0.1372,
     "p": 0.35243,
     "n": 48
    },
    "within_T_demeaned": {
     "rho": -0.4237,
     "p": 0.00269,
     "n": 48
    },
    "lowT_le10": {
     "rho": -0.3153,
     "p": 0.23423,
     "n": 16
    },
    "highT_ge25": {
     "rho": -0.1847,
     "p": 0.31164,
     "n": 32
    },
    "mean_by_crate": {
     "0.5": 1.5386,
     "0.75": 1.4271,
     "1.0": 1.1797,
     "1.5": 1.1538
    },
    "per_T_n8_each": {
     "0": {
      "rho": -0.1464,
      "p": 0.72942,
      "n": 8
     },
     "10": {
      "rho": -0.7807,
      "p": 0.02221,
      "n": 8
     },
     "25": {
      "rho": 0.5855,
      "p": 0.12725,
      "n": 8
     },
     "30": {
      "rho": -0.4392,
      "p": 0.27633,
      "n": 8
     },
     "45": {
      "rho": -0.5855,
      "p": 0.12725,
      "n": 8
     },
     "55": {
      "rho": -0.5855,
      "p": 0.12725,
      "n": 8
     }
    }
   },
   "LAMne": {
    "pooled": {
     "rho": 0.2219,
     "p": 0.1295,
     "n": 48
    },
    "within_T_demeaned": {
     "rho": 0.3,
     "p": 0.03832,
     "n": 48
    },
    "lowT_le10": {
     "rho": 0.6427,
     "p": 0.00725,
     "n": 16
    },
    "highT_ge25": {
     "rho": -0.0061,
     "p": 0.97376,
     "n": 32
    },
    "mean_by_crate": {
     "0.5": 1.1944,
     "0.75": 0.8194,
     "1.0": 1.623,
     "1.5": 1.6382
    },
    "per_T_n8_each": {
     "0": {
      "rho": 0.5855,
      "p": 0.12725,
      "n": 8
     },
     "10": {
      "rho": 0.6831,
      "p": 0.06183,
      "n": 8
     },
     "25": {
      "rho": -0.6831,
      "p": 0.06183,
      "n": 8
     },
     "30": {
      "rho": 0.4392,
      "p": 0.27633,
      "n": 8
     },
     "45": {
      "rho": 0.4392,
      "p": 0.27633,
      "n": 8
     },
     "55": {
      "rho": -0.2928,
      "p": 0.48162,
      "n": 8
     }
    }
   },
   "LAM_sum": {
    "pooled": {
     "rho": 0.082,
     "p": 0.5793,
     "n": 48
    },
    "within_T_demeaned": {
     "rho": 0.0901,
     "p": 0.54242,
     "n": 48
    },
    "lowT_le10": {
     "rho": 0.5093,
     "p": 0.04389,
     "n": 16
    },
    "highT_ge25": {
     "rho": -0.106,
     "p": 0.56384,
     "n": 32
    },
    "mean_by_crate": {
     "0.5": 2.733,
     "0.75": 2.2465,
     "1.0": 2.8027,
     "1.5": 2.792
    },
    "per_T_n8_each": {
     "0": {
      "rho": 0.488,
      "p": 0.21994,
      "n": 8
     },
     "10": {
      "rho": 0.4392,
      "p": 0.27633,
      "n": 8
     },
     "25": {
      "rho": -0.488,
      "p": 0.21994,
      "n": 8
     },
     "30": {
      "rho": 0.1464,
      "p": 0.72942,
      "n": 8
     },
     "45": {
      "rho": -0.0488,
      "p": 0.90865,
      "n": 8
     },
     "55": {
      "rho": -0.5855,
      "p": 0.12725,
      "n": 8
     }
    }
   },
   "LAM_over_LLI": {
    "pooled": {
     "rho": -0.1278,
     "p": 0.38675,
     "n": 48
    },
    "within_T_demeaned": {
     "rho": -0.2381,
     "p": 0.10321,
     "n": 48
    },
    "lowT_le10": {
     "rho": -0.097,
     "p": 0.72077,
     "n": 16
    },
    "highT_ge25": {
     "rho": -0.1574,
     "p": 0.38955,
     "n": 32
    },
    "mean_by_crate": {
     "0.5": 1.1355,
     "0.75": 0.8966,
     "1.0": 0.9436,
     "1.5": 0.942
    },
    "per_T_n8_each": {
     "0": {
      "rho": 0.3904,
      "p": 0.33903,
      "n": 8
     },
     "10": {
      "rho": -0.6831,
      "p": 0.06183,
      "n": 8
     },
     "25": {
      "rho": -0.8783,
      "p": 0.0041,
      "n": 8
     },
     "30": {
      "rho": -0.1464,
      "p": 0.72942,
      "n": 8
     },
     "45": {
      "rho": 0.0,
      "p": 1.0,
      "n": 8
     },
     "55": {
      "rho": -0.3904,
      "p": 0.33903,
      "n": 8
     }
    }
   },
   "dR_dch": {
    "pooled": {
     "rho": -0.0242,
     "p": 0.87025,
     "n": 48
    },
    "within_T_demeaned": {
     "rho": 0.0471,
     "p": 0.75068,
     "n": 48
    },
    "lowT_le10": {
     "rho": 0.2425,
     "p": 0.36543,
     "n": 16
    },
    "highT_ge25": {
     "rho": -0.2089,
     "p": 0.25126,
     "n": 32
    },
    "mean_by_crate": {
     "0.5": -3.2796,
     "0.75": -2.4201,
     "1.0": -1.3707,
     "1.5": -3.197
    },
    "per_T_n8_each": {
     "0": {
      "rho": -0.1464,
      "p": 0.72942,
      "n": 8
     },
     "10": {
      "rho": 0.6831,
      "p": 0.06183,
      "n": 8
     },
     "25": {
      "rho": -0.244,
      "p": 0.56038,
      "n": 8
     },
     "30": {
      "rho": -0.0976,
      "p": 0.81818,
      "n": 8
     },
     "45": {
      "rho": -0.6343,
      "p": 0.09116,
      "n": 8
     },
     "55": {
      "rho": 0.244,
      "p": 0.56038,
      "n": 8
     }
    }
   },
   "dR_ch": {
    "pooled": {
     "rho": 0.0309,
     "p": 0.83465,
     "n": 48
    },
    "within_T_demeaned": {
     "rho": 0.1251,
     "p": 0.39691,
     "n": 48
    },
    "lowT_le10": {
     "rho": 0.3274,
     "p": 0.21574,
     "n": 16
    },
    "highT_ge25": {
     "rho": -0.112,
     "p": 0.54164,
     "n": 32
    },
    "mean_by_crate": {
     "0.5": -3.3259,
     "0.75": -2.0522,
     "1.0": -0.9387,
     "1.5": -2.5607
    },
    "per_T_n8_each": {
     "0": {
      "rho": -0.1464,
      "p": 0.72942,
      "n": 8
     },
     "10": {
      "rho": 0.8783,
      "p": 0.0041,
      "n": 8
     },
     "25": {
      "rho": 0.1464,
      "p": 0.72942,
      "n": 8
     },
     "30": {
      "rho": -0.0976,
      "p": 0.81818,
      "n": 8
     },
     "45": {
      "rho": -0.6831,
      "p": 0.06183,
      "n": 8
     },
     "55": {
      "rho": 0.244,
      "p": 0.56038,
      "n": 8
     }
    }
   }
  },
  "temperature_effect_spearman": {
   "CF": {
    "rho": -0.3346,
    "p": 0.02009,
    "n": 48
   },
   "LLI": {
    "rho": -0.1805,
    "p": 0.21952,
    "n": 48
   },
   "LAMpe": {
    "rho": 0.8814,
    "p": 0.0,
    "n": 48
   },
   "LAMne": {
    "rho": 0.2783,
    "p": 0.05549,
    "n": 48
   }
  },
  "mean_by_T": {
   "CF": {
    "0": 7.2959,
    "10": 5.6257,
    "25": 1.788,
    "30": 1.8003,
    "45": 2.4913,
    "55": 3.3972
   },
   "LLI": {
    "0": 4.9103,
    "10": 4.0276,
    "25": 1.5631,
    "30": 1.7629,
    "45": 2.4536,
    "55": 3.5556
   },
   "LAMpe": {
    "0": 0.4052,
    "10": 0.672,
    "25": 1.0062,
    "30": 1.4459,
    "45": 1.8909,
    "55": 2.5286
   },
   "LAMne": {
    "0": 1.5746,
    "10": 1.1862,
    "25": 0.404,
    "30": 0.6902,
    "45": 1.8736,
    "55": 2.1838
   }
  },
  "direction": {
   "crate_up_raises_LLI": true,
   "crate_up_raises_LAM": true,
   "rho_LLI_within_T": 0.347,
   "rho_LAM_within_T": 0.0901,
   "rho_LAMpe_within_T": -0.4237,
   "rho_LAMne_within_T": 0.3,
   "rho_ratio_LAMsum_over_LLI_within_T": -0.2381
  }
 },
 "KIT": {
  "n_cells_checkups": 228,
  "n_conditions_P": 76,
  "n_cells_with_pulse_series": 228,
  "n_cells_with_eis_hfr": 228,
  "n_cells_with_ce": 144,
  "cyc_condition_codes_inferred": "0 = non-cycling/other (rest, conditioning; no CE; mostly discharge/charge fragments around tests), 1 = ageing cycles (present only in age_type 2 cycle cells; CE reported on discharge rows as Q_dis / preceding Q_chg, verified by hand on P045), 2 = check-up cycles (full-capacity C/3 charge/discharge; ~29 per cell). Profile cells (age_type 3, WLTP) have no CE in cond 1; calendar cells (age_type 1) have no ageing cycles. Inferred from data, not from documentation.",
  "ce_trim_rule": "half-cycles with |1-CE|>2% dropped; cell value needs >=5 remaining ageing cycles with efc<=x*",
  "pulse_r_changes_with_ageing": {
   "n_cells": 228,
   "n_r10_increased": 210,
   "median_r10_change": 0.4587,
   "min_r10_change": -0.0381,
   "max_r10_change": 1.0809,
   "conclusion": "r_ref_10ms/1s are measured per pulse block (not fixed references): they differ block to block and change with ageing."
  },
  "pulse_step_vs_r_ref_check": {
   "n_blocks": 3989,
   "spearman_rstep_vs_r10": {
    "rho": 0.8995,
    "p": 0.0,
    "n": 3989
   },
   "spearman_rstep_vs_r1": {
    "rho": 0.8591,
    "p": 0.0,
    "n": 3989
   },
   "median_ratio_rstep_over_r10": 0.8669,
   "note": "crude plausibility check only: dV/dI across first current step sample (sample timing unknown); r_ref values were NOT independently recomputed."
  },
  "pulse_temperature_note": "RT pulse blocks (is_rt=1; cyc_charged=1) used; median measured T = 25.08 C (min 22.1, max 27.8), so R is compared at ~25 C for all ageing temperatures.",
  "common_point_results": {
   "cycle_efc60": {
    "axis": "efc",
    "x_star": 60,
    "n_conditions": 47,
    "n_conditions_total": 48,
    "n_cells": 140,
    "indicator_available_counts": {
     "cap_loss": 47,
     "R10_growth": 47,
     "R1s_growth": 47,
