Repository: LAP1N7/battery-life-model

# prototype/ (트랙 C, 레포 밖 작업 사본)

트랙 C가 레포 밖 `prototype/`에서 한 분석 코드와 작은 결과 파일을 올린 것이다.
원본 데이터와 1 MB 이상 파일(파생 데이터 표 포함)은 올리지 않았다. 코드는 원래 폴더 구조(`켄/prototype`, `켄/data`, `켄/Mothat/data`) 기준 상대경로라 그대로 실행하려면 같은 구조가 필요하다.

| 경로 | 데이터 | 내용 |
|---|---|---|
| matlab/temp_mech/mohtat_modes | Mohtat | ICA 특징, 모드 시간 거동, 모드–저항 결합 |
| matlab/temp_mech/mohtat_eqs | Mohtat | E1–E5: 모드 대 손실, 시간 지수, ΔR = s·L^p (M1–M4) |
| matlab/temp_mech/model_dev | Mohtat | D1 기준점 민감도, D2 s의 구조 모델(S0–S4), D3 고온→상온·저온 전이. 사전 등록: prereg.md |
| matlab/temp_mech/temp_eqs | KIT + Mohtat | 같은 손실 비교(K), s(T) 아레니우스(S), 모드 부분상관(P) |
| matlab/temp_mech/kit_models | KIT | 아크 분해, 저항 모델 M1–M4 온도 하나 빼기 검증, WLTP 예측 |
| matlab/temp_mech/kit_optemp | KIT | 운전온도 대 25 °C 겉보기 활성화에너지 |
| kit_data.py, kit_inspect.py, stage1_kit_fit.py | KIT | 체크업 용량 추출, BLAST-Lite형 용량손실 모델, WLTP 예측 |
| kit_eis_signatures.py, mech_crosscheck.py | KIT (+M50T) | EIS·펄스·CE 서명 비교 |
| results/ | KIT | 위 스크립트의 요약 결과(1 MB 미만만) |

**주의:** KIT 관련 파일에는 결과가 들어 있다. B의 KIT 사전 등록 시험이 끝나기 전에는 B가 이 결과를 열지 않도록 한다.
MATLAB 코드는 Gemini(neon)가 작성하고 트랙 C가 실행·수정했다. 수정한 줄에는 `% 수정:` 주석이 있다.

File: prototype/results/mech_crosscheck/summary.md
# 열화 메커니즘 교차검증 (공개 데이터, 실험 없음)

생성: `prototype/mech_crosscheck.py` / 수치 전부 `results.json`에서 자동 삽입. 그림: `fig_a_*`, `fig_b_*`, `fig_c_*`.

## 1. 데이터셋별 사용 가능한 방법

| 데이터셋 | OCV-fit DM(LLI/LAM) | 용량 | DCIR 펄스 | EIS | CE | ICA/DVA |
|---|---|---|---|---|---|---|
| A. LG M50T (NMC811/Gr-Si, 17셀) | 있음(모델 추정) | C/10 용량 | 0.1 s 저항(RPT 절반만) | 없음 | 미사용 | 추출 CSV만 사용, 원 곡선 미확인 -> 이 분석에서는 안 함 |
| B. zenodo 15755725 (48셀) | LLI/LAMpe/LAMne(방법·단위 미기재) | CF(정의 미기재) | dR_dch/dR_ch(부호·정의 미기재) | 원자료 미다운로드 | 없음 | 안 함 |
| C. KIT LG INR18650HG2 (228셀, 76조건) | 없음(OCV 곡선 없음) | 체크업 용량 | 펄스 R10ms/R1s (25 C, SOC 30/50/70 평균) | 있음(228셀, 고주파 저항 HFR·1 Hz 실수부) | 사이클 셀만(144셀) | 불가(곡선 없음) |

## 2. M50T (OCV-fit DM) 결과

- 셀 17개, 조건(온도 x 윈도우)별 셀 수: 0-100% / 10C: 3, 0-100% / 25C: 2, 0-100% / 40C: 3, 0-30% / 10C: 3, 0-30% / 25C: 3, 0-30% / 40C: 3. 0-100%/25 C는 2셀뿐입니다.
- 행 매칭: Main 파일과 DM 파일의 셀별 행 수가 모두 같아 행 위치(RPT 순번)로 매칭했고, DM의 SoH가 C/10 용량/초기 C/10 용량과 일치함을 확인했습니다(최대 차이 약 2e-6, results.json의 alignment_check).
- 용량 폐합(점 229개, 셀 17개): 용량손실-LLI 평균 잔차 0.76 %p, RMSE 1.75 %p, Spearman 0.96. max(LLI, LAM_PE, LAM_NE)와 비교하면 평균 잔차 -1.61 %p, RMSE 2.32 %p로 오히려 용량손실을 과대추정합니다. 즉 용량은 LLI에 가장 가깝게 대응합니다.
- max를 기준으로 한계 모드 비율: LAM_NE 79%, LLI 21%, LAM_PE 0%. 0-30%/10 C만 LLI가 우세(87%)합니다. 주의: DM 피팅이 측정 용량을 재현하도록 제약되므로 이 폐합은 부분적으로 구조적(독립 검증 아님)입니다.
- 공통 처리량 6600 Ah에서 6개 조건의 순위(1=가장 큼):

| 조건 | 1-SoH | LLI | LAM_PE | LAM_NE | R 증가 | 순위 폭 |
|---|---|---|---|---|---|---|
| 0-100% / 10C | 1 | 2 | 1 | 1 | 2 | 1 |
| 0-100% / 25C | 5 | 5 | 5 | 5 | 6 | 1 |
| 0-100% / 40C | 4 | 4 | 2 | 4 | 1 | 3 |
| 0-30% / 10C | 6 | 6 | 6 | 6 | 5 | 1 |
| 0-30% / 25C | 3 | 3 | 4 | 2 | 3 | 2 |
| 0-30% / 40C | 2 | 1 | 3 | 3 | 4 | 3 |

- 지표 간 일치(조건 n=6, 유의성 판단 불가 수준): 용량~LLI rho 0.94, 용량~LAM_NE 0.94, 용량~LAM_PE 0.83, 용량~R 0.54, R~LLI 0.43, R~LAM_PE 0.83, R~LAM_NE 0.60. 셀 수준(n=17, R은 16): 용량~LLI 0.86, R~LLI 0.24, R~LAM_NE 0.53.
- 저항증가 vs 모드(전 점, 셀 그룹, n=110점/17셀): pooled Spearman LLI 0.83, LAM_PE 0.68, LAM_NE 0.86. 셀별 중앙값은 LLI 1.0, LAM_NE 1.0이나 모든 지표가 처리량과 함께 증가하므로 과대입니다. 처리량을 통제한 부분 상관은 LLI 0.61, LAM_PE 0.31, LAM_NE 0.70로, 저항은 LAM_NE/LLI와 더 잘 따라가고 LAM_PE와는 약합니다.
- 조건 효과(6600 Ah, 셀 평균 비율):

| 지표 | 0-30%: 10 C/25 C | 0-30%: 40 C/25 C | 0-100%: 10 C/25 C | 0-100%: 40 C/25 C | 100%/30% @10 C | @25 C | @40 C |
|---|---|---|---|---|---|---|---|
| cap_loss | 0.6798 | 1.0187 | 1.526 | 1.1156 | 1.6222 | 0.7227 | 0.7914 |
| LLI | 0.7159 | 1.0691 | 1.3706 | 1.0127 | 1.4262 | 0.745 | 0.7057 |
| LAM_PE | 0.7042 | 1.1304 | 1.3706 | 1.3587 | 1.6689 | 0.8574 | 1.0306 |
| LAM_NE | 0.5423 | 0.9758 | 1.3448 | 1.06 | 2.0067 | 0.8093 | 0.8791 |
| R_growth | 0.6515 | 0.9866 | 1.7797 | 1.8048 | 1.6075 | 0.5885 | 1.0766 |

  해석: 0-100% 윈도우에서는 10 C가 가장 나쁘고(저온 사이클, 도금 유사 거동과 방향 일치) LAM_NE(흑연)와 LLI, R이 함께 큽니다. 반대로 0-30% 윈도우에서는 10 C가 가장 좋아 온도 경향이 윈도우에 따라 뒤집힙니다. 윈도우 효과도 같은 Ah 처리량 기준으로 25/40 C에서는 0-100%가 0-30%보다 덜 열화(비율 < 1)라 '깊은 DoD일수록 LAM 증가' 기대와 맞지 않습니다(처리량 정규화가 사이클 수/시간 차이를 가림). 셀 간 산포도 큽니다(예: 0-30%/10 C 용량손실 SD 2.1 %p). 한 조건이 2~3셀이라 위 비율은 방향 참고용입니다.

## 3. 데이터셋 B (C-rate 효과)

- 실제 내용: 시트 1개, 48셀(F0001~F0155 중), 온도 6수준(0/10/25/30/45/55 C) x C-rate 4수준(0.5/0.75/1.0/1.5) x 반복 2. 열: CF, dR_dch, dR_ch, LLI, LAMpe, LAMne, RMSE. 파일에 설명·단위가 없어 화학 조성, 셀 모델, C-rate의 충/방전 정의, 사이클 수, CF/LLI/LAM의 단위는 확인하지 못했습니다(카탈로그 메모: 상용 리튬이온 셀의 단기 가속 사이클 연구). 값 크기는 %로 보이고(LLI 0.9~7.1), dR_*는 대부분 음수라 부호 규약도 미확인이며, LAMne 하나가 ~1e-14(피팅 경계값)입니다.
- C-rate 효과(온도별 평균 제거 후 Spearman, n=48): LLI 0.35 (p=0.016), LAMne 0.30, LAMpe -0.42, LAM 합 0.09, CF 0.47.
- 저온(<=10 C, n=16)에서는 LLI 0.67, LAMne 0.64, LAM 합 0.51로 C-rate 효과가 뚜렷하고, 고온(>=25 C, n=32)에서는 LLI 0.10, LAM 합 -0.11로 거의 없습니다.
- 방향 판정: C-rate 증가가 LLI를 올림(예), LAMne를 올림(예, 특히 저온), 그러나 LAMpe는 내려가서(rho -0.42) LAM 합 전체는 변화 없음(rho 0.09). '고C-rate -> LAM/도금형 손실 증가' 기대는 음극(LAMne)과 저온에서만 부분적으로 맞고, 전체 LAM에서는 확인되지 않습니다. 단위, 사이클 수, 화학 조성이 불명이라 문헌 기대와의 비교는 방향 수준입니다.

## 4. KIT (LG INR18650HG2)

- 펄스 R은 측정값임을 확인: 210/228셀에서 마지막 R10ms가 첫 값보다 큼(중앙값 46%). 원시 v/i 첫 전류 스텝의 dV/dI와 r_ref_10ms의 Spearman 0.90(n=3989), 중앙 비 0.8669. 이는 거친 타당성 확인일 뿐 R을 독립 재계산한 것은 아닙니다.
- 펄스는 is_rt=1(실온 측정)만 사용해 모든 노화 온도의 R을 약 25 C에서 비교합니다(측정 온도 중앙값 25.08 C).
- cyc_condition 코드(데이터에서 추정, 문서 근거 아님): 0 = 사이클 외 구간(휴지/조건화 조각, CE 없음), 1 = 노화 사이클(사이클 셀에만 존재, CE는 방전 행에 직전 충전 대비 비로 기록되며 P045에서 수작업 확인), 2 = 체크업 사이클(셀당 약 29개). 프로파일(WLTP) 셀은 코드 1에 CE가 없고 캘린더 셀은 노화 사이클이 없습니다.
- CE 처리: 노화 사이클(코드 1)의 반 사이클 CE 중 |1-CE| > 2 %는 제외하고, 셀당 지점 이전 EFC에서 5개 이상 남을 때만 평균(1-CE)을 사용했습니다. 체크업 사이클은 제외했습니다.
- 공통 지점의 조건 수:

| 지점 | 조건 수(전체) | 셀 수 | 사용 지표 수 |
|---|---|---|---|
| cycle_efc60 | 47 (48) | 140 | cap_loss:47, R10_growth:47, R1s_growth:47, HFR_growth:47, Rpol_growth:47, one_minus_CE:47 |
| cycle_efc400 | 38 (48) | 112 | cap_loss:38, R10_growth:38, R1s_growth:38, HFR_growth:38, Rpol_growth:38, one_minus_CE:38 |
| profile_efc60 | 12 (12) | 36 | cap_loss:12, R10_growth:12, R1s_growth:12, HFR_growth:12, Rpol_growth:12, one_minus_CE:0 |
| profile_efc200 | 12 (12) | 35 | cap_loss:12, R10_growth:12, R1s_growth:12, HFR_growth:12, Rpol_growth:12, one_minus_CE:0 |
| calendar_day300 | 16 (16) | 48 | cap_loss:16, R10_growth:16, R1s_growth:16, HFR_growth:16, Rpol_growth:16, one_minus_CE:0 |
| calendar_day440 | 16 (16) | 48 | cap_loss:16, R10_growth:16, R1s_growth:16, HFR_growth:16, Rpol_growth:16, one_minus_CE:0 |

- 지표 일치(조건 간 Spearman, 용량손실 기준):

| 지점 | ~R10 | ~R1s | ~HFR | ~1-CE |
|---|---|---|---|---|
| cycle_efc60 (n=47) | 0.90 | 0.93 | 0.79 | 0.89 |
| cycle_efc400 (n=38) | 0.96 | 0.96 | 0.92 | 0.73 |
| profile_efc60 (n=12) | 0.67 | 0.66 | 0.01 | n/a |
| profile_efc200 (n=12) | 0.99 | 0.94 | 0.83 | n/a |
| calendar_day300 (n=16) | 0.76 | 0.67 | 0.78 | n/a |
| calendar_day440 (n=16) | 0.87 | 0.78 | 0.86 | n/a |

  대부분 0.7~0.96으로 높지만, 온도와 충전율이 모든 지표를 같이 움직이는 공통 요인이라 지표 간 독립 증거로 읽으면 과대입니다(공통 요인 통제 부분상관은 계산하지 않음). 일치하지 않는 부분: profile @60 EFC에서 HFR~용량 rho 0.01(n=12); 사이클 @60 EFC에서 HFR~R10 0.72, Rpol~1-CE 0.65로 상대적으로 낮습니다.

### 메커니즘 서명 검증

1. **저온 + 고충전율 -> 리튬 도금형(용량손실 크고 CE 낮고 저항 증가는 작음)**: **partially supported**. 1.67C vs 0.33C 충전(방전 1C 고정, 같은 T·전압 윈도우) @60 EFC, T<=10 C(n=5쌍): 용량손실 증가 100%의 쌍, 평균 +8.9 %p; 1-CE 증가 100%, 평균 +0.236 %p; 그러나 R10 증가가 평균 +19.6 %p로 용량손실 증가보다 큼(R10이 더 작은 쌍 0%) -> '저항 증가 작음' 부분은 **지지되지 않음**. T>=25 C(n=6쌍)에서는 용량손실 +0.9 %p, 1-CE +0.008 %p, R10 -0.06 %p로 효과가 사실상 저온에 한정됩니다. @400 EFC는 T<=10 C에서 1.67C 쌍이 1개뿐이라 검증 불충분(1.0C 쌍 2개: 용량 +4.8 %p, R10 +7.9 %p). 도금을 직접 확인한 것은 아니고(OCV/ICA/분해 없음) 용량+CE 패턴이 일치할 뿐입니다.
2. **고온/고 SOC 캘린더 -> SEI(용량손실과 저항 증가 동반)**: **supported** (300 d, n=16조건). 온도 rho: 용량 0.56, R10 0.64, HFR 0.75; SOC rho: 용량 0.73, R10 0.49; 용량~R10 0.76. 440 d에서도 같은 결론(용량~R10 0.87, HFR 0.86). 단 R 증가는 40 C와 100 % SOC에서만 뚜렷하고(40 C 평균 R10 13% vs 용량손실 9.9%), 0~25 C 평균(용량손실 6~7 %, R10 -2~+1 %)과 SOC 10/50 % 평균(용량손실 5~7 %, R10 약 0 %)에서는 R10이 거의 늘지 않습니다 -> 이 영역의 손실은 저항 증가 없는 용량 손실(LLI형)로, 'SEI = 저항 동반'은 고온/고 SOC에 한정해서만 맞습니다.
3. **깊은 DoD -> LAM(저항 증가)**: 방향은 지지, LAM 귀속은 **검증 불가**. @60 EFC, 같은 EFC에서 깊은 윈도우(2.5-4.2 V) vs 얕은(3.249-4.092 V) n=16쌍: 용량손실 +7.9 %p(깊은 쪽이 큰 쌍 100%), R10 +8.4 %p(100%); 중간(3.249-4.2 V) 대비 n=15쌍: +4.8 / +2.2 %p. 효과는 저온에서 크고(깊은-얕은: 용량 +10.6, R10 +13.8 %p) 고온에서 작습니다(+5.2, +3.0 %p). @400 EFC도 같은 방향(R10 +20.5 %p). 윈도우가 DoD 외에 하한 전압(2.5 V vs 3.249 V)과 상한 전압도 달라 DoD만 분리되지 않으며, OCV 곡선이 없어 LAM인지 LLI인지 구분할 수 없습니다. M50T에서는 25/40 C에서 같은 방향이 아니었습니다(2절).

### 조건별 지표 일관성(순위 백분위의 최대-최소 폭)

- 사이클 @60 EFC (n=47, 지표 5개): 폭 <=0.25인 조건 53%, >=0.5인 조건 2%, 중앙값 0.234.
- 사이클 @400 EFC (n=38, 지표 5개): 폭 <=0.25인 조건 61%, >=0.5인 조건 5%, 중앙값 0.2368.
- 캘린더 @300 d (n=16, 지표 4개): 폭 <=0.25인 조건 75%, >=0.5인 조건 12%, 중앙값 0.25.
- 프로파일 @200 EFC (n=12, 지표 4개): 폭 <=0.25인 조건 83%, >=0.5인 조건 0%, 중앙값 0.125.
- 가장 불일치: 사이클 P18 (0 C, 2.5-4.2 V, 충전 0.33C/방전 1.0C): 용량·R10·R1s는 상위(백분위 0.85/0.83/0.83)인데 HFR은 하위(0.19) -> HFR(오믹 근사)은 작은데 R10/R1s는 큼. 성분 분해는 하지 않았으므로 해석은 가설 수준.
- 온도별 @60 EFC 평균: 용량손실 0/10/25/40 C = 9.2%/7.4%/4.9%/4.9%, R10 증가 = 8.3%/3.5%/-1.6%/-0.9%. 25/40 C 사이클은 용량이 ~5 % 줄어도 R10은 오히려 -1~-2 %(조기 용량손실이 저항 증가 없이 진행)입니다.

## 5. 종합: 방법 간 일관/불일관

**일관**

- 저온(0/10 C) 사이클이 두 데이터셋 모두에서 가장 나쁘고 저항 증가를 동반(M50T 0-100%/10 C, KIT 0/10 C @60/400 EFC). 단 M50T 0-30%는 반대.
- 용량손실은 DM의 LLI와 가장 잘 대응(M50T 잔차 +0.8 %p), KIT에서는 R10/R1s/HFR/1-CE와 rho 0.7~0.96로 같이 움직임.
- 고온·고 SOC 캘린더: 용량손실, R10, R1s, HFR 모두 증가(KIT).

**불일관 / 확인 안 됨**

- 저온 고충전율에서 '저항 증가 작음'은 틀림(저항도 크게 증가). 도금 서명은 용량+CE 쪽만 일치.
- M50T 0-100%/40 C와 0-30%/40 C는 R 순위와 용량/LLI 순위가 3단계 이상 어긋남(순위 폭 3). 0-30% 윈도우에서는 온도 경향이 뒤집힘.
- 25/40 C 사이클(KIT)과 0~25 C 캘린더: 용량손실은 있는데 저항은 안 늘어남 -> 저항 지표만으로는 이 손실을 설명하지 못함.
- 데이터셋 B: C-rate가 LAMpe를 내리는 방향이라 'LAM 증가' 기대와 전체적으로 불일치.
- M50T의 같은 Ah 기준 윈도우 효과(25/40 C에서 0-100% < 0-30%)는 KIT의 '깊은 DoD가 더 나쁨'과 방향이 다름(셀·화학·처리량 정규화가 달라 직접 비교 불가).

## 6. 한계

- DM은 모델 추정치이며 용량 데이터에 제약된 피팅이라 용량과의 일치는 독립 증거가 아님. 불확도는 보고되지 않음(RMSE 파일은 있으나 사용하지 않음).
- 데이터셋마다 셀·화학이 다름(NMC811/Gr-Si 21700, HG2 18650(전극 조성은 이 분석에서 확인하지 않음), B는 미상). 교차 데이터셋 비교는 방향 수준.
- KIT는 OCV 곡선이 없어 ICA/DVA·DM 불가. 모든 KIT 모드 해석은 용량·저항·CE의 간접 증거.
- M50T 데이터 이상치/무릎: 0-100%/10 C 셀 A의 RPT4(2355 Ah)에서 R/R0-1 = 5.1(이웃 점은 0.06~0.16)로 측정 이상치로 보이며 제거하지 않고 두었습니다(Spearman은 순위 기반이라 영향이 작고, 6600/4000 Ah 보간점에는 쓰이지 않음). 0-30% 윈도우의 4셀(A, B, E, F)은 약 8100~9700 Ah 이후 급격한 용량 붕괴(무릎, 용량손실 > 30 %)가 있고 이 구간에서 LAM_PE와 R이 함께 급등합니다. 폐합/풀링 통계에는 이 점들이 포함되어 있고, 공통 처리량 비교(4000/6600 Ah)는 무릎 이전 구간입니다.
- M50T는 단일 C-rate(0.3C/1C)라 C-rate 효과는 B로만 봄. 조건당 2~3셀(0-100%/25 C는 2셀)이고 셀 간 산포가 큼.
- 같은 EFC에서 비교하면 고충전율/저온 셀은 더 짧은 시간에 도달하므로 시간 의존(SEI) 손실과 EFC 의존 손실이 섞임. @60 EFC는 초기 급속 열화 구간이라 체크업 정규화(첫 체크업 기준)와 초기 과도 구간의 영향이 큼.
- CE는 반 사이클 비의 평균(|1-CE|>2 % 제외). 프로파일/캘린더 셀은 CE 없음. EIS HFR/Rpol은 Im 부호 교차 및 1 Hz 실수부로 직접 정의한 지표이며 위상 부호 규약은 데이터에서 추정.
- KIT 펄스 R은 25 C 측정값만 사용(is_rt=1). 저온 측정값(is_rt=0)은 쓰지 않았음.
- 지표 상관은 온도·충전율 공통 요인에 의해 부풀려질 수 있고, 다중 비교 보정은 하지 않음.

## 7. lboro_calendar_tempvar_26870248 (LG M50LT 캘린더) 타당성 메모

- 확인한 것: Readme.txt, Voltage_profile_fitting_single_cell.m 본문, Voltage_profile_fitting_all_cells.m(grep), Degradation_models.m, 파일 목록. 데이터 파일은 읽거나 계산하지 않았습니다(이미 Test_data_x로 풀려 있었고 zip은 건드리지 않음).
- Voltage_profile_fitting_*.m은 OCP_LGM50LT.mat 반쪽전지 모델을 초기(Initial)와 최종(Final) C/24 방전 곡선에만 피팅해 LLI/LAM_PE/LAM_NE를 셀당 2시점(시험 전/후)으로 산출합니다. RPT마다 DM이 나오는 구조는 아닙니다.
- RPT마다 Capacity_test.txt, EIS_0.txt, EIS_100.txt(0/100 % SOC EIS)가 있어 용량과 EIS의 시간 추이는 가능합니다.
- 조건(Readme/스크립트 기준): 25/50 C 저장, 50 C 노출 시간 비율 변화, SOC 50/100 %. 스크립트 주석에 17, 22번 셀은 시험기 문제로 누락이라고 되어 있습니다.
- 판단: 가능하지만 MATLAB 피팅(fmincon + GlobalSearch)을 Python/scipy로 옮기고 Autolab 텍스트를 파싱해야 합니다. 결과는 캘린더 전용으로 시험 종료 시점의 DM(셀당 2점, 약 26셀)과 RPT별 EIS 추이이며, KIT 캘린더와 독립적인 'DM vs EIS' 교차확인 한 건을 추가할 수 있습니다. 다만 셀(M50LT)과 설계(온도 변동 저장)가 달라 KIT 캘린더를 대체하는 것이 아니라 보조 확인입니다.
